Repository: KotkaDK/MachineWriter

File: Data/The Mechanical Properties of Wood by Samuel J. Record.txt (part 1 of 8)
the mechanical properties of wood
illustration frontispiece photo by the author
photomicrograph of a small block of western hemlock at the top
is the cross section showing to the right the late wood of one
seasons growth to the left the early wood of the next season
the other two sections are longitudinal and show the fibrous
character of the wood to the left is the radial section with
three rays crossing it to the right is the tangential section
upon which the rays appear as vertical rows of beads x 35
the mechanical properties of wood
including a discussion of the factors affecting the mechanical
properties and methods of timber testing
by samuel j record ma mf assistant professor of forest
products yale university
first edition first thousand
1914
by the same author
identification of the economic woods of the united states
8vo vi  117 pages 15 figures cloth 125 net
to the staff of the forest products laboratory at madison
wisconsin in appreciation of the many opportunities afforded and
courtesies extended the author
preface
this book was written primarily for students of forestry to whom
a knowledge of the technical properties of wood is essential
the mechanics involved is reduced to the simplest terms and
without reference to higher mathematics with which the students
rarely are familiar the intention throughout has been to avoid
all unnecessarily technical language and descriptions thereby
making the subjectmatter readily available to every one
interested in wood
part i is devoted to a discussion of the mechanical properties
of woodthe relation of wood material to stresses and strains
much of the subjectmatter is merely elementary mechanics of
materials in general though written with reference to wood in
particular numerous tables are included showing the various
strength values of many of the more important american woods
part ii deals with the factors affecting the mechanical
properties of wood this is a subject of interest to all who are
concerned in the rational use of wood and to the forester it
also by retrospection suggests ways and means of regulating
his forest product through control of the conditions of
production attempt has been made in the light of all data at
hand to answer many moot questions such as the effect on the
quality of wood of rate of growth season of cutting heartwood
and sapwood locality of growth weight water content
steaming and defects
part iii describes methods of timber testing they are for the
most part those followed by the us forest service in schools
equipped with the necessary machinery the instructions will
serve to direct the tests in others a study of the text with
reference to the illustrations should give an adequate
conception of the methods employed in this most important line
of research
the appendix contains a copy of the working plan followed by the
us forest service in the extensive investigations covering the
mechanical properties of the woods grown in the united states
it contains many valuable suggestions for the independent
investigator in addition four tables of strength values for
structural timbers both green and airseasoned are included
the relation of the stresses developed in different structural
forms to those developed in the small clear specimens is given
in the bibliography attempt was made to list all of the
important publications and articles on the mechanical properties
of wood and timber testing while admittedly incomplete it
should prove of assistance to the student who desires a fuller
knowledge of the subject than is presented here
the writer is indebted to the us forest service for nearly all
of his tables and photographs as well as many of the data upon
which the book is based since only the government is able to
conduct the extensive investigations essential to a thorough
understanding of the subject more than eighty thousand tests
have been made at the madison laboratory alone and the work is
far from completion
the writer also acknowledges his indebtedness to mr emanuel
fritz me mf for many helpful suggestions in the
preparation of part i and especially to mr harry donald
tiemann me mf engineer in charge of timber physics at the
government forest products laboratory madison wisconsin for
careful revision of the entire manuscript
samuel j record
yale forest school july 1 1914
contents
      preface
       part i the mechanical properties of wood
              introduction
              fundamental considerations and definitions
              tensile strength
              compressive or crushing strength
              shearing strength
              transverse or bending strength beams
              toughness torsion
              hardness
              cleavability
      part ii factors affecting the mechanical properties of
                wood
              introduction
              rate of growth
              heartwood and sapwood
              weight density and specific gravity
              color
              cross grain
              knots
              frost splits
              shakes galls pitch pockets
              insect injuries
              marine woodborer injuries
              fungous injuries
              parasitic plant injuries
              locality of growth
              season of cutting
              water content
              temperature
              preservatives
     part iii timber testing
              working plan
              forms of material tested
              size of test specimens
              moisture determination
              machine for static tests
              speed of testing machine
              bending large beams
              bending small beams
              endwise compression
              compression across the grain
              shear along the grain
              impact test
              hardness test abrasion and indentation
              cleavage test
              tension test parallel to the grain
              tension test at right angles to the grain
              torsion test
              special tests
              spike pulling test
              packing boxes
              vehicle and implement woods
              crossarms
              other tests
     appendix
              sample working plan of united states forest
                service
              strength values for structural timbers
 bibliography
      part i some general works on mechanics materials of
                construction and testing of materials
     part ii publications and articles on the mechanical
                properties of wood and timber testing
    part iii publications of the united states government on
                the mechanical properties of wood and timber
                testing
illustrations
 frontispiece photomicrograph of a small block of western
                hemlock
           1 stressstrain diagrams of two longleaf pine beams
           2 compression across the grain
           3 side view of failures in compression across the
                grain
           4 end view of failures in compression across the
                grain
           5 testing a buggyspoke in endwise compression
           6 unequal distribution of stress in a long column due
                to lateral bending
           7 endwise compression of a short column
           8 failures of a short column of green spruce
           9 failures of short columns of dry chestnut
          10 example of shear along the grain
          11 failures of test specimens in shear along the
                grain
          12 horizontal shear in a beam
          13 oblique shear in a short column
          14 failure of a short column by oblique shear
          15 diagram of a simple beam
          16 three common forms of beams1 simple
                2 cantilever 3 continuous
          17 characteristic failures of simple beams
          18 failure of a large beam by horizontal shear
          19 torsion of a shaft
          20 effect of torsion on different grades of hickory
          21 cleavage of highly elastic wood
          22 crosssections of white ash red gum and eastern
                hemlock
          23 crosssection of longleaf pine
          24 relation of the moisture content to the various
                strength values of spruce
          25 crosssection of the wood of western larch showing
                fissures in the thickwalled cells of the late
                wood
          26 progress of drying throughout the length of a
                chestnut beam
          27 excessive season checking
          28 control of season checking by the use of sirons
          29 static bending test on a large beam
          30 two methods of loading a beam
          31 static bending test on a small beam
          32 sample log sheet giving full details of a
                transverse bending test on a small pine beam
          33 endwise compression test
          34 sample log sheet of an endwise compression test on
                a short pine column
          35 compression across the grain
          36 vertical section of shearing tool
          37 front view of shearing tool
          38 two forms of shear test specimens
          39 making a shearing test
          40 impact testing machine
          41 drum record of impact bending test
          42 abrasion machine for testing the wearing qualities
                of woods
          43 design of tool for testing the hardness of woods
                by indentation
          44 design of tool for cleavage test
          45 design of cleavage test specimen
          46 designs of tension test specimens used in united
                states
          47 design of tension test specimen used in new south
                wales
          48 design of tool and specimen for testing tension at
                right angles to the grain
          49 making a torsion test on hickory
          50 method of cutting and marking test specimens
          51 diagram of specific gravity apparatus
       tables
           i comparative strength of iron steel and wood
          ii ratio of strength of wood in tension and in
                compression
         iii rightangled tensile strength of small clear
                pieces of 25 woods in green condition
          iv results of compression tests across the grain on
                51 woods in green condition and comparison with
                white oak
           v relation of fibre stress at elastic limit in
                bending to the crushing strength of blocks cut
                therefrom in pounds per square inch
          vi results of endwise compression tests on small
                clear pieces of 40 woods in green condition
         vii shearing strength along the grain of small clear
                pieces of 41 woods in green condition
        viii shearing strength across the grain of various
                american woods
          ix results of static bending tests on small clear
                beams of 49 woods in green condition
           x results of impact bending tests on small clear
                beams of 34 woods in green condition
          xi manner of first failure of large beams
         xii hardness of 32 woods in green condition as
                indicated by the load required to imbed a
                0444inch steel ball to onehalf its diameter
        xiii cleavage strength of small clear pieces of 32
                woods in green condition
         xiv specific gravity and shrinkage of 51 american
                woods
          xv effect of drying on the mechanical properties of
                wood shown in ratio of increase due to reducing
                moisture content from the green condition to
                kilndry
         xvi effect of steaming on the strength of green
                loblolly pine
        xvii speedstrength moduli and relative increase in
                strength at rates of fibre strain increasing in
                geometric ratio
       xviii results of bending tests on green structural
                timbers
         xix results of compression and shear tests on green
                structural timbers
          xx results of bending tests on airseasoned
                structural timbers
         xxi results of compression and shear tests on
                airseasoned structural timbers
        xxii working unit stresses for structural timber
                expressed in pounds per square inch
part i the mechanical properties of wood
introduction
the mechanical properties of wood are its fitness and ability to
resist applied or external forces by external force is meant
any force outside of a given piece of material which tends to
deform it in any manner it is largely such properties that
determine the use of wood for structural and building purposes
and innumerable other uses of which furniture vehicles
implements and tool handles are a few common examples
knowledge of these properties is obtained through
experimentation either in the employment of the wood in practice
or by means of special testing apparatus in the laboratory
owing to the wide range of variation in wood it is necessary
that a great number of tests be made and that so far as possible
all disturbing factors be eliminated for comparison of
different kinds or sizes a standard method of testing is
necessary and the values must be expressed in some defined
units for these reasons laboratory experiments if properly
conducted have many advantages over any other method
one object of such investigation is to find unit values for
strength and stiffness etc these because of the complex
structure of wood cannot have a constant value which will be
exactly repeated in each test even though no error be made the
most that can be accomplished is to find average values the
amount of variation above and below and the laws which govern
the variation on account of the great variability in strength
of different specimens of wood even from the same stick and
appearing to be alike it is important to eliminate as far as
possible all extraneous factors liable to influence the results
of the tests
the mechanical properties of wood considered in this book are
1 stiffness and elasticity 2 tensile strength 3
compressive or crushing strength 4 shearing strength 5
transverse or bending strength 6 toughness 7 hardness 8
cleavability 9 resilience in connection with these
associated properties of importance are briefly treated
in making use of figures indicating the strength or other
mechanical properties of wood for the purpose of comparing the
relative merits of different species the fact should be borne
in mind that there is a considerable range in variability of
each individual material and that small differences such as a
few hundred pounds in values of 10000 pounds cannot be
considered as a criterion of the quality of the timber in
testing material of the same kind and grade differences of 25
per cent between individual specimens may be expected in
conifers and 50 per cent or even more in hardwoods the figures
given in the tables should be taken as indications rather than
fixed values and as applicable to a large number collectively
and not to individual pieces
fundamental considerations and definitions
study of the mechanical properties of a material is concerned
mostly with its behavior in relation to stresses and strains
and the factors affecting this behavior a stress is a
distributed force and may be defined as the mutual action 1 of
one body upon another or 2 of one part of a body upon another
part in the first case the stress is external in the other
internal the same stress may be internal from one point of
view and external from another an external force is always
balanced by the internal stresses when the body is in
equilibrium
if no external forces act upon a body its particles assume
certain relative positions and it has what is called its
natural shape and size if sufficient external force is
applied the natural shape and size will be changed this
distortion or deformation of the material is known as the
strain every stress produces a corresponding strain and
within a certain limit see elastic limit in fundamental
considerations and definitions above the strain is directly
proportional to the stress producing it1 the same intensity
of stress however does not produce the same strain in
different materials or in different qualities of the same
material no strain would be produced in a perfectly rigid body
but such is not known to exist
footnote 1 this is in accordance with the discovery made in
1678 by robert hooke and is known as hookes law
stress is measured in pounds or other unit of weight or force
a unit stress is the stress on a unit of the sectional
                      p  
area  unit stress    for instance if a load p of one
                      a  
hundred pounds is uniformly supported by a vertical post with a
crosssectional area a of ten square inches the unit
compressive stress is ten pounds per square inch
strain is measured in inches or other linear unit a unit
strain is the strain per unit of length thus if a post 10
inches long before compression is 99 inches long under the
compressive stress the total strain is 01 inch and the unit
           l     01
strain is     001 inch per inch of length
           l     10
as the stress increases there is a corresponding increase in the
strain this ratio may be graphically shown by means of a
diagram or curve plotted with the increments of load or stress
as ordinates and the increments of strain as absciss this is
known as the stressstrain diagram within the limit mentioned
above the diagram is a straight line see fig 1 if the
results of similar experiments on different specimens are
plotted to the same scales the diagrams furnish a ready means
for comparison the greater the resistance a material offers to
deformation the steeper or nearer the vertical axis will be the
line
illustration fig 1stressstrain diagrams of two longleaf
pine beams el  elastic limit the areas of the triangles
0ela and 0elb represent the elastic resilience of the dry
and green beams respectively
there are three kinds of internal stresses namely 1
tensile 2 compressive and 3 shearing when external
forces act upon a bar in a direction away from its ends or a
direct pull the stress is a tensile stress when toward the
ends or a direct push compressive stress in the first instance
the strain is an elongation in the second a shortening
whenever the forces tend to cause one portion of the material to
slide upon another adjacent to it the action is called a
shear the action is that of an ordinary pair of shears when
riveted plates slide on each other the rivets are sheared off
these three simple stresses may act together producing compound
stresses as in flexure when a bow is bent there is a
compression of the fibres on the inner or concave side and an
elongation of the fibres on the outer or convex side there is
also a tendency of the various fibres to slide past one another
in a longitudinal direction if the bow were made of two or more
separate pieces of equal length it would be noted on bending
that slipping occurred along the surfaces of contact and that
the ends would no longer be even if these pieces were securely
glued together they would no longer slip but the tendency to do
so would exist just the same moreover it would be found in the
latter case that the bow would be much harder to bend than where
the pieces were not glued togetherin other words the
stiffness of the bow would be materially increased
stiffness is the property by means of which a body acted upon
by external forces tends to retain its natural size and shape
or resists deformation thus a material that is difficult to
bend or otherwise deform is stiff one that is easily bent or
otherwise deformed is flexible flexibility is not the exact
counterpart of stiffness as it also involves toughness and
pliability
if successively larger loads are applied to a body and then
removed it will be found that at first the body completely
regains its original form upon release from the stressin other
words the body is elastic no substance known is perfectly
elastic though many are practically so under small loads
eventually a point will be reached where the recovery of the
specimen is incomplete this point is known as the elastic
limit which may be defined as the limit beyond which it is
impossible to carry the distortion of a body without producing a
permanent alteration in shape after this limit has been
exceeded the size and shape of the specimen after removal of
the load will not be the same as before and the difference or
amount of change is known as the permanent set
elastic limit as measured in tests and used in design may be
defined as that unit stress at which the deformation begins to
increase in a faster ratio than the applied load in practice
the elastic limit of a material under test is determined from
the stressstrain diagram it is that point in the line where
the diagram begins perceptibly to curve2 see fig 1
footnote 2 if the straight portion does not pass through the
origin a parallel line should be drawn through the origin and
the load at elastic limit taken from this line see fig 32
resilience is the amount of work done upon a body in deforming
it within the elastic limit it is also a measure of the
potential energy stored in the material and represents the
amount of work the material would do upon being released from a
state of stress this may be graphically represented by a
diagram in which the absciss represent the amount of deflection
and the ordinates the force acting the area included between
the stressstrain curve and the initial line which is zero
represents the work done see fig 1 if the unit of space is
in inches and the unit of force is in pounds the result is
inchpounds if the elastic limit is taken as the apex of the
triangle the area of the triangle will represent the elastic
resilience of the specimen this amount of work can be applied
repeatedly and is perhaps the best measure of the toughness of
the wood as a working quality though it is not synonymous with
toughness
permanent set is due to the plasticity of the material a
perfectly plastic substance would have no elasticity and the
smallest forces would cause a set lead and moist clay are
nearly plastic and wood possesses this property to a greater or
less extent the plasticity of wood is increased by wetting
heating and especially by steaming and boiling were it not for
this property it would be impossible to dry wood without
destroying completely its cohesion due to the irregularity of
shrinkage
a substance that can undergo little change in shape without
breaking or rupturing is brittle chalk and glass are common
examples of brittle materials sometimes the word brash is
used to describe this condition in wood a brittle wood breaks
suddenly with a clean instead of a splintery fracture and
without warning such woods are unfitted to resist shock or
sudden application of load
the measure of the stiffness of wood is termed the modulus of
elasticity or coefficient of elasticity it is the ratio of
stress per unit of area to the deformation per unit of
              unit stress  
length  e    it is a number indicative of
              unit strain  
stiffness not of strength and only applies to conditions
within the elastic limit it is nearly the same whether derived
from compression tests or from tension tests
a large modulus indicates a stiff material thus in green wood
tested in static bending it varies from 643000 pounds per
square inch for arborvit to 1662000 pounds for longleaf pine
and 1769000 pounds for pignut hickory see table ix the
values derived from tests of small beams of dry material are
much greater approaching 3000000 for some of our woods these
values are small when compared with steel which has a modulus of
elasticity of about 30000000 pounds per square inch see
table i

                                   table i                                    

                comparative strength of iron steel and wood                 

                          sp   modulus of  tensile   crushing  modulus  
        material          gr  elasticity  strength  strength    of     
                          dry   in bending                      rupture  
 
                                lbs per    lbs per  lbs per  lbs per 
                                 sq in    sq in   sq in   sq in  
                                                                         
 cast iron cold blast                                                   
   hodgkinson           71   17270000   16700    106000   38500  
 bessenger steel                                                        
   high grade fairbain  78   29215000   88400    225600           
 longleaf pine                                                          
   35 moisture us    63   2800000              13000   21000  
 redspruce                                                              
   35 moisture us    41   1800000               8800   14500  
 pignut hickory                                                         
   35 moisture us    86   2370000              11130   24000  

 notegreat variation may be found in different samples of metals as well   
 as of wood the examples given represent reasonable values                  

tensile strength
tension results when a pulling force is applied to opposite
ends of a body this external pull is communicated to the
interior so that any portion of the material exerts a pull or
tensile force upon the remainder the ability to do so depending
upon the property of cohesion the result is an elongation or
stretching of the material in the direction of the applied
force the action is the opposite of compression
wood exhibits its greatest strength in tension parallel to the
grain and it is very uncommon in practice for a specimen to be
pulled in two lengthwise this is due to the difficulty of
making the end fastenings secure enough for the full tensile
strength to be brought into play before the fastenings shear off
longitudinally this is not the case with metals and as a
result they are used in almost all places where tensile strength
is particularly needed even though the remainder of the
structure such as sills beams joists posts and flooring
may be of wood thus in a wooden truss bridge the tension
members are steel rods
the tensile strength of wood parallel to the grain depends upon
the strength of the fibres and is affected not only by the
nature and dimensions of the wood elements but also by their
arrangement it is greatest in straightgrained specimens with
thickwalled fibres cross grain of any kind materially reduces
the tensile strength of wood since the tensile strength at
right angles to the grain is only a small fraction of that
parallel to the grain

                           table ii                           

   ratio of strength of wood in tension and in compression    
           bul 10 u s div of forestry p 44           

                      ratio      a stick 1 square inch in  
                                      cross section        
                     tensile                                
 kind of wood        strength      weight required to     
                r   
                    compressive  pull apart  crush endwise 
                     strength                              

 hickory               37           32000      8500     
 elm                   38           29000      7500     
 larch                 23           19400      8600     
 longleaf pine         22           17300      7400     

 notemoisture condition not given                         

failure of wood in tension parallel to the grain occurs
sometimes in flexure especially with dry material the tension
portion of the fracture is nearly the same as though the piece
were pulled in two lengthwise the fibre walls are torn across
obliquely and usually in a spiral direction there is
practically no pulling apart of the fibres that is no
separation of the fibres along their walls regardless of their
thickness the nature of tension failure is apparently not
affected by the moisture condition of the specimen at least not
so much so as the other strength values3
footnote 3 see brush warren d a microscopic study of the
mechanical failure of wood vol ii rev fs investigations
washington dc 1912 p 35
tension at right angles to the grain is closely related to
cleavability when wood fails in this manner the thin fibre
walls are torn in two lengthwise while the thickwalled fibres
are usually pulled apart along the primary wall

                 table iii                  

  tensile strength at right angles to the   
 grain of small clear pieces of 25 woods in 
              green condition               
         forest service cir 213          

                      when        when    
   common name     surface of  surface of 
   of species      failure is  failure is 
                     radial    tangential 

                    lbs per    lbs per  
                    sq inch    sq inch  
                                          
    hardwoods                             
                                          
 ash white             645         671   
 basswood               226         303   
 beech                  633         969   
 birch yellow          446         526   
 elm slippery          765         832   
 hackberry              661         786   
 locust honey        1133       1445   
 maple sugar           610         864   
 oak post              714         924   
   red                  639         874   
   swamp white          757         909   
   white                622         749   
   yellow               728         929   
 sycamore               540         781   
 tupelo                 472         796   
                                          
    conifers                              
                                          
 arborvit              241         235   
 cypress bald          242         251   
 fir white             213         304   
 hemlock                271         323   
 pine longleaf         240         298   
   red                  179         205   
   sugar                239         304   
   western yellow       230         252   
   white                225         285   
 tamarack               236         274   

compressive or crushing strength
compression across the grain is very closely related to
hardness and transverse shear there are two ways in which wood
is subjected to stress of this kind namely 1 with the load
acting over the entire area of the specimen and 2 with a load
concentrated over a portion of the area see fig 2 the
latter is the condition more commonly met with in practice as
for example where a post rests on a horizontal sill or a rail
rests on a crosstie the former condition however gives the
true resistance of the grain to simple crushing
illustration fig 2compression across the grain
the first effect of compression across the grain is to compact
the fibres the load gradually but irregularly increasing as the
density of the material is increased if the specimen lies on a
flat surface and the load is applied to only a portion of the
upper area the bearing plate indents the wood crushing the
upper fibres without affecting the lower part see fig 3 as
the load increases the projecting ends sometimes split
horizontally see fig 4 the irregularities in the load are
due to the fact that the fibres collapse a few at a time
beginning with those with the thinnest walls the projection of
the ends increases the strength of the material directly beneath
the compressing weight by introducing a beam action which helps
support the load this influence is exerted for a short distance
only
illustration fig 3side view of failures in compression
across the grain showing crushing of blocks under bearing
plate specimen at right shows splitting at ends
illustration fig 4end view of failures in compression
across the grain showing splitting of the ends of the test
specimens
when wood is used for columns props posts and spokes the
weight of the load tends to shorten the material endwise this
is endwise compression or compression parallel to the grain
in the case of long columns that is pieces in which the length
is very great compared with their diameter the failure is by
sidewise bending or flexure instead of by crushing or
splitting see fig 5 a familiar instance of this action is
afforded by a flexible walkingstick if downward pressure is
exerted with the hand on the upper end of the stick placed
vertically on the floor it will be noted that a definite amount
of force must be applied in each instance before decided flexure
takes place after this point is reached a very slight increase
of pressure very largely increases the deflection thus
obtaining so great a leverage about the middle section as to
cause rupture
illustration fig 5testing a buggy spoke in endwise
compression illustrating the failure by sidewise bending of a
long column fixed only at the lower end photo by u s forest
service
the lateral bending of a column produces a combination of
bending with compressive stress over the section the
compressive stress being maximum at the section of greatest
deflection on the concave side the convex surface is under
tension as in an ordinary beam test see fig 6 if the same
stick is braced in such a way that flexure is prevented its
supporting strength is increased enormously since the
compressive stress acts uniformly over the section and failure
is by crushing or splitting as in small blocks in all columns
free to bend in any direction the deflection will be seen in the
direction in which the column is least stiff this sidewise
bending can be overcome by making pillars and columns thicker in
the middle than at the ends and by bracing studding props and
compression members of trusses the strength of a column also
depends to a considerable extent upon whether the ends are free
to turn or are fixed
illustration fig 6unequal distribution of stress in a long
column due to lateral bending

                       table iv                        

   results of compression tests across the grain on    
   51 woods in green condition and comparison with    
                       white oak                       
                 u s forest service                

                        fibre stress   fiber stress  
      common name        at elastic    in per cent   
      of species            limit      of white oak 
                        perpendicular  or 853 pounds 
                          to grain     per sq in   

                          lbs per                   
                          sq inch        per cent   
                                                     
 osage orange               2260           2650    
 honey locust               1684           1975    
 black locust               1426           1672    
 post oak                   1148           1346    
 pignut hickory             1142           1339    
 water hickory              1088           1275    
 shagbark hickory           1070           1255    
 mockernut hickory          1012           1186    
 big shellbark hickory        997           1169    
 bitternut hickory            986           1157    
 nutmeg hickory               938           1100    
 yellow oak                   857           1005    
 white oak                    853           1000    
 bur oak                      836            980    
 white ash                    828            971    
 red oak                      778            912    
 sugar maple                  742            870    
 rock elm                     696            816    
 beech                        607            712    
 slippery elm                 599            702    
 redwood                      578            678    
 bald cypress                 548            643    
 red maple                    531            623    
 hackberry                    525            616    
 incense cedar                518            608    
 hemlock                      497            583    
 longleaf pine                491            576    
 tamarack                     480            563    
 silver maple                 456            535    
 yellow birch                 454            532    
 tupelo                       451            529    
 black cherry                 444            521    
 sycamore                     433            508    
 douglas fir                  427            501    
 cucumber tree                408            478    
 shortleaf pine               400            469    
 red pine                     358            420    
 sugar pine                   353            411    
 white elm                    351            412    
 western yellow pine          348            408    
 lodgepole pine               348            408    
 red spruce                   345            405    
 white pine                   314            368    
 engelman spruce              290            340    
 arborvit                    288            338    
 largetooth aspen             269            315    
 white spruce                 262            307    
 butternut                    258            303    
 buckeye yellow             210            246    
 basswood                     209            245    
 black willow                 193            226    

the complexity of the computations depends upon the way in which
the stress is applied and the manner in which the stick bends
ordinarily where the length of the test specimen is not greater
than four diameters and the ends are squarely faced see fig
7 the force acts uniformly over each square inch of area and
the crushing strength is equal to the maximum load p divided
                                            p  
by the area of the crosssection a  c   
                                            a  
illustration fig 7endwise compression of a short column
it has been demonstrated4 that the ultimate strength in
compression parallel to the grain is very nearly the same as the
extreme fibre stress at the elastic limit in bending see table
v in other words the transverse strength of beams at elastic
limit is practically equal to the compressive strength of the
same material in short columns it is accordingly possible to
calculate the approximate breaking strength of beams from the
compressive strength of short columns except when the wood is
brittle since tests on endwise compression are simpler easier
to make and less expensive than transverse bending tests the
importance of this relation is obvious though it does not do
away with the necessity of making beam tests
footnote 4 see circular no 18 us division of forestry
progress in timber physics pp 1318 also bulletin 70 us
forest service effect of moisture on the strength and stiffness
of wood pp 42 8990

                                    table v                                    

   relation of fibre stress at elastic limit r in bending to the crushing    
        strength c of blocks cut therefrom  in pounds per square inch       
                        forest service bul 70 p 90                        

                                 longleaf pine                                 

                           soaked  green   14     115   95    kilndry 
    moisture condition     50 per  23 per  per    per    per    62 per  
                           cent    cent    cent   cent   cent   cent     
 
 number of tests averaged       5       5      5      5      4         5 
 r in bending             4920   5944  6924  7852  9280    11550
