Repository: KotkaDK/MachineWriter

File: Data/The Mechanical Properties of Wood by Samuel J. Record.txt (part 2 of 8)
the mechanical properties of wood
 c in compression         4668   5100  6466  7466  8985    10910 
 per cent r is in                                                      
   excess of c              55    165    71    52    33       59 

                                    spruce                                     

                                   soaked  green   10     81    kilndry 
        moisture condition         30 per  30 per  per    per    39 per  
                                   cent    cent    cent   cent   cent     

 number of tests averaged               5       4      5      3         4 
 r in bending                     3002   3362  6458  8400    10170 
 c in compression                 2680   3025  6120  7610     9335 
 per cent r                                                             
   is in excess of c               120    111    55   104       90 

when a short column is compressed until it breaks the manner of
failure depends partly upon the anatomical structure and partly
upon the degree of humidity of the wood the fibres tracheids
in conifers act as hollow tubes bound closely together and in
giving way they either 1 buckle or 2 bend5
footnote 5 see bulletin 70 op cit p 129
the first is typical of any dry thinwalled cells as is usually
the case in seasoned white pine and spruce and in the early
wood of hard pines hemlock and other species with decided
contrast between the two portions of the growth ring as a rule
buckling of a tracheid begins at the bordered pits which form
places of least resistance in the walls in hardwoods such as
oak chestnut ash etc buckling occurs only in the
thinnestwalled elements such as the vessels and not in the
true fibres
according to jaccard6 the folding of the cells is accompanied
by characteristic alterations of their walls which seem to split
them into extremely thin layers when greatly magnified these
layers appear in longitudinal sections as delicate threads
without any definite arrangements while on cross section they
appear as numerous concentric strata this may be explained on
the ground that the growth of a fibre is by successive layers
which under the influence of compression are sheared apart
this is particularly the case with thickwalled cells such as
are found in late wood
footnote 6 jaccard p tude anatomique des bois comprims
mit d schw centralanstalt fd forst versuchswesen x band
1 heft zurich 1910 p 66

                       table vi                        

  results of endwise compression tests on small clear  
         pieces of 40 woods in green condition         
               forest service cir 213               

                      fibre               modulus   
    common name     stress at  crushing      of     
    of species       elastic   strength  elasticity 
                      limit                         

                    lbs per   lbs per   lbs per  
                    sq inch   sq inch   sq inch  
                                                    
    hardwoods                                       
                                                    
 ash white           3510      4220    1531000 
 basswood               780      1820    1016000 
 beech                2770      3480    1412000 
 birch yellow        2570      3400    1915000 
 elm slippery        3410      3990    1453000 
 hackberry            2730      3310    1068000 
 hickory                                           
   big shellbark      3570      4520    1658000 
   bitternut          4330      4570    1616000 
   mockernut          3990      4320    1359000 
   nutmeg             3620      3980    1411000 
   pignut             3520      4820    1980000 
   shagbark           3730      4600    1943000 
   water              3240      4660    1926000 
 locust honey        4300      4970    1536000 
 maple sugar         3040      3670    1463000 
 oak post            2780      3330    1062000 
   red                2290      3210    1295000 
   swamp white        3470      4360    1489000 
   white              2400      3520      946000 
   yellow             2870      3700    1465000 
 osage orange         3980      5810    1331000 
 sycamore             2320      2790    1073000 
 tupelo               2280      3550    1280000 
                                                    
    conifers                                        
                                                    
 arborvit            1420      1990      754000 
 cedar incense       2710      3030      868000 
 cypress bald        3560      3960    1738000 
 fir alpine          1660      2060      882000 
   amabilis           2763      3040    1579000 
   douglas            2390      2920    1440000 
   white              2610      2800    1332000 
 hemlock              2110      2750    1054000 
 pine lodgepole      2290      2530    1219000 
   longleaf           3420      4280    1890000 
   red                2470      3080    1646000 
   sugar              2340      2600    1029000 
   western yellow     2100      2420    1271000 
   white              2370      2720    1318000 
 redwood              3420      3820    1175000 
 spruce engelmann    1880      2170    1021000 
 tamarack             3010      3480    1596000 

the second case where the fibres bend with more or less regular
curves instead of buckling is characteristic of any green or
wet wood and in dry woods where the fibres are thickwalled in
woods in which the fibre walls show all gradations of
thicknessin other words where the transition from the
thinwalled cells of the early wood to the thickwalled cells of
the late wood is gradualthe two kinds of failure namely
buckling and bending grade into each other in woods with very
decided contrast between early and late wood the two forms are
usually distinct except in the case of complete failure the
cavity of the deformed cells remains open and in hardwoods this
is true not only of the wood fibres but also of the tubelike
vessels in many cases longitudinal splits occur which isolate
bundles of elements by greater or less intervals the splitting
occurs by a tearing of the fibres or rays and not by the
separation of the rays from the adjacent elements
illustration fig 8failures of short columns of green
spruce
illustration fig 9failures of short columns of dry
chestnut
moisture in wood decreases the stiffness of the fibre walls and
enlarges the region of failure the curve which the fibre walls
make in the region of failure is more gradual and also more
irregular than in dry wood and the fibres are more likely to be
separated
in examining the lines of rupture in compression parallel to the
grain it appears that there does not exist any specific type
that is one that is characteristic of all woods test blocks
taken from different parts of the same log may show very decided
differences in the manner of failure while blocks that are much
alike in the size number and distribution of the elements of
unequal resistance may behave very similarly the direction of
rupture is according to jaccard not influenced by the
distribution of the medullary rays7 these are curved with the
bundles of fibres to which they are attached in any case the
failure starts at the weakest points and follows the lines of
least resistance the plane of failure as visible on radial
surfaces is horizontal and on the tangential surface it is
diagonal
footnote 7 this does not correspond exactly with the
conclusions of a thil who says constitution anatomique du
bois pp 140141 the sides of the medullary rays sometimes
produce planes of least resistance varying in size with the
height of the rays the medullary rays assume a direction more
or less parallel to the lumen of the cells on which they border
the latter curve to the right or left to make room for the ray
and then close again beyond it if the force acts parallel to
the axis of growth the tracheids are more likely to be
displaced if the marginal cells of the medullary rays are
provided with weak walls that are readily compressed this
explains why on the radial surface of the test blocks the plane
of rupture passes in a direction nearly following a medullary
ray whereas on the tangential surface the direction of the
plane of rupture is obliquebut with an obliquity varying with
the species and determined by the pitch of the spirals along
which the medullary rays are distributed in the stem see
jaccard op cit pp 57 et seq
shearing strength
whenever forces act upon a body in such a way that one portion
tends to slide upon another adjacent to it the action is called
a shear8 in wood this shearing action may be 1 along the
grain or 2 across the grain a tenon breaking out its
mortise is a familiar example of shear along the grain while
the shoving off of the tenon itself would be shear across the
grain the use of wood for pins or treenails involves
resistance to shear across the grain another common instance of
the latter is where the steel edge of the eye of an axe or
hammer tends to cut off the handle in fig 10 the action of the
wooden strut tends to shear off along the grain the portion ab
of the wooden tie rod and it is essential that the length of
this portion be great enough to guard against it fig 11 shows
characteristic failures in shear along the grain
footnote 8 shear should not be confused with ordinary cutting
or incision
illustration fig 10example of shear along the grain
illustration fig 11failures of test specimens in shear
along the grain in the block at the left the surface of failure
is radial in the one at the right tangential

                  table vii                  

 shearing strength along the grain of small  
 clear pieces of 41 woods in green condition 
          forest service cir 213          

                       when        when    
   common name      surface of  surface of 
   of species       failure is  failure is 
                      radial    tangential 

                     lbs per    lbs per  
                     sq inch    sq inch  
                                           
    hardwoods                              
                                           
 ash black              876         832   
   white               1360       1312   
 basswood                560         617   
 beech                 1154       1375   
 birch yellow         1103       1188   
 elm slippery         1197       1174   
   white                 778         872   
 hackberry             1095       1161   
 hickory                                  
   big shellbark       1134       1191   
   bitternut           1134       1348   
   mockernut           1251       1313   
   nutmeg              1010       1053   
   pignut              1334       1457   
   shagbark            1230       1297   
   water               1390       1490   
 locust honey         1885       2096   
 maple red            1130       1330   
   sugar               1193       1455   
 oak post             1196       1402   
   red                 1132       1195   
   swamp white         1198       1394   
   white               1096       1292   
   yellow              1162       1196   
 sycamore                900       1102   
 tupelo                  978       1084   
                                           
    conifers                               
                                           
 arborvit               617         614   
 cedar incense          613         662   
 cypress bald           836         800   
 fir alpine             573         654   
   amabilis              517         639   
   douglas               853         858   
   white                 742         723   
 hemlock                 790         813   
 pine lodgepole         672         747   
   longleaf            1060         953   
   red                   812         741   
   sugar                 702         714   
   western yellow        686         706   
   white                 649         639   
 spruce engelmann       607         624   
 tamarack                883         843   

both shearing stresses may act at the same time thus the weight
carried by a beam tends to shear it off at right angles to the
axis this stress is equal to the resultant force acting
perpendicularly at any point and in a beam uniformly loaded and
supported at either end is maximum at the points of support and
zero at the centre in addition there is a shearing force
tending to move the fibres of the beam past each other in a
longitudinal direction see fig 12 this longitudinal shear
is maximum at the neutral plane and decreases toward the upper
and lower surfaces
illustration fig 12horizontal shear in a beam
shearing across the grain is so closely related to compression
at right angles to the grain and to hardness that there is
little to be gained by making separate tests upon it knowledge
of shear parallel to the grain is important since wood
frequently fails in that way the value of shearing stress
parallel to the grain is found by dividing the maximum load in
pounds p by the area of the cross section in inches a
               p  
      shear   
               a  
oblique shearing stresses are developed in a bar when it is
subjected to direct tension or compression the maximum shearing
stress occurs along a plane when it makes an angle of 45 degrees
                                                       p
with the axis of the specimen in this case shear   when
                                                      2 a
the value of the angle greek theta is less than 45 degrees
                             p
the shear along the plane   sin greek theta cos greek
                             a
theta see fig 13 the effect of oblique shear is often
visible in the failures of short columns see fig 14
illustration fig 13oblique shear in a short column
illustration fig 14failure of short column by oblique
shear

                                table viii                                 

       shearing strength across the grain of various american woods        
  jc trautwine jour franklin institute vol 109 1880 pp 105106  

     kind of wood       lbs per         kind of wood          lbs per 
                        sq inch                               sq inch 

 ash                      6280   hickory                        7285  
 beech                    5223   locust                         7176  
 birch                    5595   maple                          6355  
 cedar white            1372   oak                            4425  
 cedar white            1519   oak live                     8480  
 cedar central amer    3410   pine white                   2480  
 cherry                   2945   pine northern yellow         4340  
 chestnut                 1536   pine southernyellow          5735  
 dogwood                  6510   pine very resinous yellow    5053  
 ebony                    7750   poplar                         4418  
 gum                      5890   spruce                         3255  
 hemlock                  2750   walnut black                 4728  
 hickory                  6045   walnut common                2830  

 notetwo specimens of each were tested all were fairly seasoned and    
 without defects the piece sheared off was 58 in the single circular    
 area of each pin was 0322 sq in                                        

transverse or bending strength beams
when external forces acting in the same plane are applied at
right angles to the axis of a bar so as to cause it to bend
they occasion a shortening of the longitudinal fibres on the
concave side and an elongation of those on the convex side
within the elastic limit the relative stretching and contraction
of the fibres is directly9 proportional to their distances
from a plane intermediate between themthe neutral plane
n1 p in fig 15 thus the fibres halfway between the
neutral plane and the outer surface experience only half as much
shortening or elongation as the outermost or extreme fibres
similarly for other distances the elements along the neutral
plane experience no tension or compression in an axial
direction the line of intersection of this plane and the plane
of section is known as the neutral axis n a in fig 15 of
the section
footnote 9 while in reality this relationship does not exactly
hold the formul for beams are based on its assumption
illustration fig 15diagram of a simple beam n1 p 
neutral plane n a  neutral axis of section r s
if the bar is symmetrical and homogeneous the neutral plane is
located halfway between the upper and lower surfaces so long
as the deflection does not exceed the elastic limit of the
material owing to the fact that the tensile strength of wood is
from two to nearly four times the compressive strength it
follows that at rupture the neutral plane is much nearer the
convex than the concave side of the bar or beam since the sum
of all the compressive stresses on the concave portion must
always equal the sum of the tensile stresses on the convex
portion the neutral plane begins to change from its central
position as soon as the elastic limit has been passed its
location at any time is very uncertain
the external forces acting to bend the bar also tend to rupture
it at right angles to the neutral plane by causing one
transverse section to slip past another this stress at any
point is equal to the resultant perpendicular to the axis of the
forces acting at this point and is termed the transverse
shear or in the case of beams vertical shear
in addition to this there is a shearing stress tending to move
the fibres past one another in an axial direction which is
called longitudinal shear or in the case of beams
horizontal shear this stress must be taken into
consideration in the design of timber structures it is maximum
at the neutral plane and decreases to zero at the outer elements
of the section the shorter the span of a beam in proportion to
its height the greater is the liability of failure in
horizontal shear before the ultimate strength of the beam is
reached
beams
there are three common forms of beams as follows
1 simple beama bar resting upon two supports one near
each end see fig 16 no 1
2 cantilever beama bar resting upon one support or
fulcrum or that portion of any beam projecting out of a wall or
beyond a support see fig 16 no 2
3 continuous beama bar resting upon more than two
supports see fig 16 no 3
illustration fig 16three common forms of beams 1 simple
2 cantilever 3 continuous
stiffness of beams
the two main requirements of a beam are stiffness and strength
the formul for the modulus of elasticity e or measure of
stiffness of a rectangular prismatic simple beam loaded at the
centre and resting freely on supports at either end is10
footnote 10 only this form of beam is considered since it is
the simplest for cantilever and continuous beams and beams
rigidly fixed at one or both ends as well as for different
methods of loading different forms of cross section etc
other formul are required see any book on mechanics
           p l3
     e  
          4 d b h3
   b  breadth or width of beam inches
   h  height or depth of beam inches
   l  span length between points of supports of beam inches
   d  deflection produced by load p inches
  p  load at or below elastic limit pounds
from this formul it is evident that for rectangular beams of
the same material mode of support and loading the deflection
is affected as follows
1 it is inversely proportional to the width for beams of the
same length and depth if the width is tripled the deflection is
onethird as great
2 it is inversely proportional to the cube of the depth for
beams of the same length and breadth if the depth is tripled
the deflection is one twentyseventh as great
3 it is directly proportional to the cube of the span for
beams of the same breadth and depth tripling the span gives
twentyseven times the deflection
the number of pounds which concentrated at the centre will
deflect a rectangular prismatic simple beam one inch may be
found from the preceding formul by substituting d  1 and
solving for p the formul then becomes
                              4 e b h3
     necessary weight p  
                                 l3
in this case the values for e are read from tables prepared from
data obtained by experimentation on the given material
strength of beams
the measure of the breaking strength of a beam is expressed in
terms of unit stress by a modulus of rupture which is a
purely hypothetical expression for points beyond the elastic
limit the formul used in computing this modulus is as follows
          15 p l
     r  
          b h2
  b h l  breadth height and span respectively as in
    preceding formul
  r  modulus of rupture pounds per square inch
  p  maximum load pounds
in calculating the fibre stress at the elastic limit the same
formul is used except that the load at elastic limit p1 is
substituted for the maximum load p
from this formul it is evident that for rectangular prismatic
beams of the same material mode of support and loading the
load which a given beam can support varies as follows
1 it is directly proportional to the breadth for beams of the
same length and depth as is the case with stiffness
2 it is directly proportional to the square of the height for
beams of the same length and breadth instead of as the cube of
this dimension as in stiffness
3 it is inversely proportional to the span for beams of the
same breadth and depth and not to the cube of this dimension as
in stiffness
the fact that the strength varies as the square of the height
and the stiffness as the cube explains the relationship of
bending to thickness were the law the same for strength and
stiffness a thin piece of material such as a sheet of paper
could not be bent any further without breaking than a thick
piece say an inch board

                                      table ix                                       

 results of static bending tests on small clear beams of 49 woods in green condition 
                             forest service cir 213                               

                    fibre                                 work in bending        
   common name    stress at  modulus    modulus   
   of species      elastic      of         of         to        to             
                    limit    rupture   elasticity  elastic   maximum    total  
                                                    limit      load            

                                                   inlbs  inlbs  inlb 
                  lbs per   lbs per   lbs per   per cu   per cu   per     
                  sq in    sq in    sq in    inch      inch      inch    
                                                                               
   hardwoods                                                                   
                                                                               
 ash black          2580     6000      960000     041      131     389  
   white             5180     9920    1416000     110      200     437  
 basswood            2480     4450     842000       45       58      89  
 beech               4490     8610    1353000      96      141     314  
 birch yellow       4190     8390    1597000      62      142     315  
 elm rock           4290     9430    1222000      90      194     474  
   slippery          5560     9510    1314000     132      117     442  
   white             2850     6940    1052000      44      118     274  
 gum red            3460     6450    1138000                              
 hackberry           3320     7800    1170000      56      196     529  
 hickory                                                                      
   big shellbark     6370    11110    1562000     147      243     780  
   bitternut         5470    10280    1399000     122      200     755  
   mockernut         6550    11110    1508000     150      317     844  
   nutmeg            4860     9060    1289000     106      228     582  
   pignut            5860    11810    1769000     112      306     867  
   shagbark          6120    11000    1752000     122      183     723  
   water             5980    10740    1563000     129      188     529  
 locust honey       6020    12360    1732000     128      173     644  
 maple red          4450     8310    1445000      78       98     171  
   sugar             4630     8860    1462000      88      127     320  
 oak post           4720     7380      913000     139       91     174  
   red               3490     7780    1268000      60      114     260  
   swamp white       5380     9860    1593000     105      145     376  
   tanbark           6580    10710    1678000     149                     
   white             4320     8090    1137000      95      121     367  
   yellow            5060     8570    1219000     120      117     307  
 osage orange        7760    13660    1329000     253      379    1017  
 sycamore            2820     6300      961000      51       71     136  
 tupelo              4300     7380    1045000     100       78     209  
                                                                               
   conifers                                                                    
                                                                               
 arborvit           2600     4250      643000      60       57      95  
 cedar incense      3950     6040      754000                              
 cypress bald       4430     7110    1378000      96       51     154  
 fir alpine         2366     4450      861000      66       44      74  
   amabilis          4060     6570    1323000                              
   douglas           3570     6340    1242000      59       66     136  
   white             3880     5970    1131000      77       52     149  
 hemlock             3410     5770      917000      73       66     129  
 pine lodgepole     3080     5130    1015000      54       51      74  
   longleaf          5090     8630    1662000      88       81     348  
   red               3740     6430    1384000      59       58     280  
   shortleaf         4360     7710    1395000                              
   sugar             3330     5270      966000      66       50     116  
   west yellow      3180     5180    1111000      52       43     156  
 white               3410     5310    1073000      62       59     133  
 redwood             4530     6560    1024000                              
 spruce                                                                       
   engelmann         2740     4550      866000      50       48      61  
   red               3440     5820    1143000      62       60           
   white             3160     5200      968000      58       66           
 tamarack            4200     7170    1236000      84       72     300  

kinds of loads
there are various ways in which beams are loaded of which the
following are the most important
1 uniform load occurs where the load is spread evenly over
the beam
2 concentrated load occurs where the load is applied at
single point or points
3 live or immediate load is one of momentary or short
duration at any one point such as occurs in crossing a bridge
4 dead or permanent load is one of constant and
indeterminate duration as books on a shelf in the case of a
bridge the weight of the structure itself is the dead load all
large beams support a uniform dead load consisting of their own
weight
the effect of dead load on a wooden beam may be two or more
times that produced by an immediate load of the same weight
loads greater than the elastic limit are unsafe and will
generally result in rupture if continued long enough a beam may
be considered safe under permanent load when the deflections
diminish during equal successive periods of time a continual
increase in deflection indicates an unsafe load which is almost
certain to rupture the beam eventually
variations in the humidity of the surrounding air influence the
deflection of dry wood under dead load and increased
deflections during damp weather are cumulative and not recovered
by subsequent drying in the case of longleaf pine dry beams
may with safety be loaded permanently to within threefourths of
their elastic limit as determined from ordinary static tests
increased moisture content due to greater humidity of the air
lowers the elastic limit of wood so that what was a safe load
for the dry material may become unsafe
when a dead load not great enough to rupture a beam has been
removed the beam tends gradually to recover its former shape
but the recovery is not always complete if specimens from such
a beam are tested in the ordinary testing machine it will be
found that the application of the dead load did not affect the
stiffness ultimate strength or elastic limit of the material
in other words the deflections and recoveries produced by live
loads are the same as would have been produced had not the beam
previously been subjected to a dead load11
footnote 11 see tiemann harry d some results of dead load
bending tests of timber by means of a recording deflectometer
proc am soc for testing materials phila vol ix 1909 pp
534548
maximum load is the greatest load a material will support and
is usually greater than the load at rupture
safe load is the load considered safe for a material to
support in actual practice it is always less than the load at
elastic limit and is usually taken as a certain proportion of
the ultimate or breaking load
the ratio of the breaking to the safe load is called the factor
of safety factor of safety  ultimate strength  safe load in
order to make due allowance for the natural variations and
imperfections in wood and in the aggregate structure as well as
for variations in the load the factor of safety is usually as
high as 6 or 10 especially if the safety of human life depends
upon the structure this means that only from onesixth to
onetenth of the computed strength values is considered safe to
use if the depth of timbers exceeds four times their thickness
there is a great tendency for the material to twist when loaded
it is to overcome this tendency that floor joists are braced at
frequent intervals short deep pieces shear out or split before
their strength in bending can fully come into play
application of loads
there are three12 general methods in which loads may be
applied to beams namely
footnote 12 a fourth might be added namely vibratory or
harmonic repetition which is frequently serious in the case
of bridges
1 static loading or the gradual imposition of load so that
the moving parts acquire no appreciable momentum loads are so
applied in the ordinary testing machine
2 sudden imposition of load without initial velocity thus
in the case of placing a load on a beam if the load be brought
into contact with the beam but its weight sustained by external
means as by a cord and then this external support be
suddenly instantaneously removed as by quickly cutting the
cord then although the load is already touching the beam and
hence there is no real impact yet the beam is at first
offering no resistance as it has yet suffered no deformation
furthermore as the beam deflects the resistance increases but
does not come to be equal to the load until it has attained its
normal deflection in the meantime there has been an unbalanced
force of gravity acting of a constantly diminishing amount
equal at first to the entire load at the normal deflection but
at this instant the load and the beam are in motion the
hitherto unbalanced force having produced an accelerated
velocity and this velocity of the weight and beam gives to them
an energy or vis viva which must now spend itself in
overcoming an excess of resistance over and above the imposed
load and the whole mass will not stop until the deflection as
well as the resistance has come to be equal to twice that
corresponding to the static load imposed hence we say the
effect of a suddenly imposed load is to produce twice the
deflection and stress of the same load statically applied it
must be evident however that this case has nothing in common
with either the ordinary static tests of structural materials
in testingmachines or with impact tests13
footnote 13 johnson jb the materials of construction pp
8182
3 impact shock or blow14 there are various common
uses of wood where the material is subjected to sudden shocks
and jars or impact such is the action on the felloes and spokes
of a wagon wheel passing over a rough road on a hammer handle
when a blow is struck on a maul when it strikes a wedge
footnote 14 see tiemann harry d the theory of impact and
its application to testing materials jour franklin inst
oct nov 1909 pp 235259 336364
resistance to impact is resistance to energy which is measured
by the product of the force into the space through which it
moves or by the product of onehalf the moving mass which
causes the shock into the square of its velocity the work done
upon the piece at the instant the velocity is entirely removed
from the striking body is equal to the total energy of that
body it is impossible however to get all of the energy of the
striking body stored in the specimen though the greater the
mass and the shorter the space through which it moves or in
other words the greater the proportion of weight and the
smaller the proportion of velocity making up the energy of the
striking body the more energy the specimen will absorb the
rest is lost in friction vibrations heat and motion of the
anvil
in impact the stresses produced become very complex and
difficult to measure especially if the velocity is high or the
mass of the beam itself is large compared to that of the weight
the difficulties attending the measurement of the stresses
beyond the elastic limit are so great that commonly they are not
reckoned within the elastic limit the formul for calculating
the stresses are based on the assumption that the deflection is
proportional to the stress in this case as in static tests
a common method of making tests upon the resistance of wood to
shock is to support a small beam at the ends and drop a heavy
weight upon it in the middle see fig 40 the height of the
weight is increased after each drop and records of the
deflection taken until failure the total work done upon the
specimen is equal to the area of the stressstrain diagram plus
the effect of local inertia of the molecules at point of
contact
the stresses involved in impact are complicated by the fact that
there are various ways in which the energy of the striking body
may be spent
a it produces a local deformation of both bodies at the
surface of contact within or beyond the elastic limit in
testing wood the compression of the substance of the steel
strikingweight may be neglected since the steel is very hard
in comparison with the wood in addition to the compression of
the fibres at the surface of contact resistance is also offered
by the inertia of the particles there the combined effect of
which is a stress at the surface of contact often entirely out
of proportion to the compression which would result from the
action of a static force of the same magnitude it frequently
exceeds the crushing strength at the extreme surface of contact
as in the case of the swaging action of a hammer on the head of
an iron spike or of a locomotive wheel on the steel rail this
is also the case when a bullet is shot through a board or a pane
of glass without breaking it as a whole
b it may move the struck body as a whole with an accelerated
velocity the resistance consisting of the inertia of the body
this effect is seen when a croquet ball is struck with a mallet
c it may deform a fixed body against its external supports
and resistances in making impact tests in the laboratory the
test specimen is in reality in the nature of a cushion between
two impacting bodies namely the striking weight and the base
of the machine it is important that the mass of this base be
sufficiently great that its relative velocity to that of the
common centre of gravity of itself and the striking weight may
be disregarded
d it may deform the struck body as a whole against the
resisting stresses developed by its own inertia as for
example when a baseball bat is broken by striking the ball

                        table x                        

 results of impact bending tests on small clear beams  
            of 34 woods in green condition             
               forest service cir 213               

                      fibre                work in  
    common name     stress at  modulus of  bending  
    of species       elastic   elasticity     to    
                      limit                elastic  
                                            limit   

                                           inlbs 
                    lbs per    lbs per   per cu  
                    sq in     sq in    inch     
                                                    
    hardwoods                                       
                                                    
 ash black            7840      955000     369  
   white              11710    1564000     493  
 basswood              5480      917000     184  
 beech                11760    1501000     510  
 birch yellow        11080    1812000     379  
 elm rock            12090    1367000     652  
   slippery           11700    1569000     486  
   white               9910    1138000     482  
 hackberry            10420    1398000     448  
 locust honey        13460    2114000     476  
 maple red           11670    1411000     545  
   sugar              11680    1680000     455  
 oak post            11260    1596000     441  
   red                10580    1506000     416  
   swamp white        13280    2048000     479  
   white               9860    1414000     384  
   yellow             10840    1479000     444  
 osage orange         15520    1498000     892  
 sycamore              8180    1165000     322  
 tupelo                7650    1310000     249  
                                                    
    conifers                                        
                                                    
 arborvit             5290      778000     204  
 cypress bald         8290    1431000     271  
 fir alpine           5280      980000     159  
   douglas             8870    1579000     279  
   white               7230    1326000     221  
 hemlock               6330    1025000     219  
 pine lodgepole       6870    1142000     231  
   longleaf            9680    1739000     302  
   red                 7480    1438000     218  
   sugar               6740    1083000     234  
   western yellow      7070    1115000     251  
   white               6490    1156000     206  
 spruce engelmann     6300    1076000     209  
 tamarack              7750    1263000     267  

impact testing is difficult to conduct satisfactorily and the
data obtained are of chief value in a relative sense that is
for comparing the shockresisting ability of woods of which like
specimens have been subjected to exactly identical treatment
yet this test is one of the most important made on wood as it
brings out properties not evident from other tests defects and
brittleness are revealed by impact better than by any other kind
of test in common practice nearly all external stresses are of
the nature of impact in fact no two moving bodies can come
together without impact stress impact is therefore the
commonest form of applied stress although the most difficult to
measure
failures in timber beams
if a beam is loaded too heavily it will break or fail in some
characteristic manner these failures may be classified
according to the way in which they develop as tension
compression and horizontal shear and according to the
appearance of the broken surface as brash and fibrous a
