Repository: KotkaDK/MachineWriter

File: Data/The Mechanical Properties of Wood by Samuel J. Record.txt (part 3 of 8)
the mechanical properties of wood
number of forms may develop if the beam is completely ruptured
since the tensile strength of wood is on the average about three
times as great as the compressive strength a beam should
therefore be expected to fail by the formation in the first
place of a fold on the compression side due to the crushing
action followed by failure on the tension side this is usually
the case in green or moist wood in dry material the first
visible failure is not infrequently on the lower or tension
side and various attempts have been made to explain why such is
the case15
footnote 15 see proc int assn for testing materials 1912
xxiii2 pp 1213
within the elastic limit the elongations and shortenings are
equal and the neutral plane lies in the middle of the beam
see transverse or bending strength beams above later the
top layer of fibres on the upper or compression side fail and
on the load increasing the next layer of fibres fail and so
on even though this failure may not be visible as a result the
shortenings on the upper side of the beam become considerably
greater than the elongations on the lower side the neutral
plane must be presumed to sink gradually toward the tension
side and when the stresses on the outer fibres at the bottom
have become sufficiently great the fibres are pulled in two
the tension area being much smaller than the compression area
the rupture is often irregular as in direct tension tests
failure may occur partially in single bundles of fibres some
time before the final failure takes place one reason why the
failure of a dry beam is different from one that is moist is
that drying increases the stiffness of the fibres so that they
offer more resistance to crushing while it has much less effect
upon the tensile strength
there is considerable variation in tension failures depending
upon the toughness or the brittleness of the wood the
arrangement of the grain defects etc making further
classification desirable the four most common forms are
1simple tension in which there is a direct pulling in two
of the wood on the under side of the beam due to a tensile
stress parallel to the grain see fig 17 no 1 this is
common in straightgrained beams particularly when the wood is
seasoned
illustration fig 17characteristic failures of simple
beams
2crossgrained tension in which the fracture is caused by a
tensile force acting oblique to the grain see fig 17 no 2
this is a common form of failure where the beam has diagonal
spiral or other form of cross grain on its lower side since the
tensile strength of wood across the grain is only a small
fraction of that with the grain it is easy to see why a
crossgrained timber would fail in this manner
3splintering tension in which the failure consists of a
considerable number of slight tension failures producing a
ragged or splintery break on the under surface of the beam see
fig 17 no 3 this is common in tough woods in this case the
surface of fracture is fibrous
4brittle tension in which the beam fails by a clean break
extending entirely through it see fig 17 no 4 it is
characteristic of a brittle wood which gives way suddenly
without warning like a piece of chalk in this case the surface
of fracture is described as brash
compression failure see fig 17 no 5 has few variations
except that it appears at various distances from the neutral
plane of the beam it is very common in green timbers the
compressive stress parallel to the fibres causes them to buckle
or bend as in an endwise compressive test this action usually
begins on the top side shortly after the elastic limit is
reached and extends downward sometimes almost reaching the
neutral plane before complete failure occurs frequently two or
more failures develop at about the same time
horizontal shear failure in which the upper and lower
portions of the beam slide along each other for a portion of
their length either at one or at both ends see fig 17 no 6
is fairly common in airdry material and in green material when
the ratio of the height of the beam to the span is relatively
large it is not common in small clear specimens it is often
due to shake or season checks common in large timbers which
reduce the actual area resisting the shearing action
considerably below the calculated area used in the formul for
horizontal shear see page 98 for this formul for this
reason it is unsafe in designing large timber beams to use
shearing stresses higher than those calculated for beams that
failed in horizontal shear the effect of a failure in
horizontal shear is to divide the beam into two or more beams
the combined strength of which is much less than that of the
original beam fig 18 shows a large beam in which two failures
in horizontal shear occurred at the same end that the parts
behave independently is shown by the compression failure below
the original location of the neutral plane
illustration fig 18failure of a large beam by horizontal
shear photo by u s forest service
table xi gives an analysis of the causes of first failure in 840
large timber beams of nine different species of conifers of the
total number tested 165 were airseasoned the remainder green
the failure occurring first signifies the point of greatest
weakness in the specimen under the particular conditions of
loading employed in this case thirdpoint static loading

                         table xi                          

          manner of first failure of large beams           
             forest service bul 108 p 56              

                   total   per cent of total failing by  
   common name     number 
   of species      of      tension  compression  shear 
                   tests                               

 longleaf pine                                        
   green              17      18         24        58  
   dry                 9      22         22        56  
 douglas fir                                          
   green             191      27         72         1  
   dry                91      19         76         5  
 shortleaf pine                                       
   green              48      27         56        17  
   dry                13      54                   46  
 western larch                                        
   green              62      23         71         6  
   dry                52      54         19        27  
 loblolly pine                                        
   green             111      40         53         7  
   dry                25      60         12        28  
 tamarack                                             
   green              30      37         53        10  
   dry                 9      45         22        33  
 western hemlock                                      
   green              39      21         74         5  
   dry                44      11         66        23  
 redwood                                              
   green              28      43         50         7  
   dry                12      83         17            
 norway pine                                          
   green              49      18         76         6  
   dry                10      30         60        10  

 notethese tests were made on timbers ranging in cross  
 section from 4 x 10 to 8 x 16 and with a span of 15  
 feet                                                     

toughness torsion
toughness is a term applied to more than one property of wood
thus wood that is difficult to split is said to be tough again
a tough wood is one that will not rupture until it has deformed
considerably under loads at or near its maximum strength or one
which still hangs together after it has been ruptured and may be
bent back and forth without breaking apart toughness includes
flexibility and is the reverse of brittleness in that tough
woods break gradually and give warning of failure tough woods
offer great resistance to impact and will permit rougher
treatment in manipulations attending manufacture and use
toughness is dependent upon the strength cohesion quality
length and arrangement of fibre and the pliability of the
wood coniferous woods as a rule are not as tough as hardwoods
of which hickory and elm are the best examples
the torsion or twisting test is useful in determining the
toughness of wood if the ends of a shaft are turned in opposite
directions or one end is turned and the other is fixed all of
the fibres except those at the axis tend to assume the form of
helices see fig 19 the strain produced by torsion or
twisting is essentially shear transverse and parallel to the
fibres combined with longitudinal tension and transverse
compression within the elastic limit the strains increase
directly as the distance from the axis of the specimen the
outer elements are subjected to tensile stresses and as they
become twisted tend to compress those near the axis the
elongated elements also contract laterally cross sections which
were originally plane become warped with increasing strain the
lateral adhesion of the outer fibres is destroyed allowing them
to slide past each other and reducing greatly their power of
resistance in this way the strains on the fibres nearer the
axis are progressively increased until finally all of the
elements are sheared apart it is only in the toughest materials
that the full effect of this action can be observed see fig
20 brittle woods snap off suddenly with only a small amount of
torsion and their fracture is irregular and oblique to the axis
of the piece instead of frayed out and more nearly perpendicular
to the axis as is the case with tough woods
illustration fig 19torsion of a shaft
illustration fig 20effect of torsion on different grades
of hickory photo by u s forest service
hardness
the term hardness is used in two senses namely 1
resistance to indentation and 2 resistance to abrasion or
scratching in the latter sense hardness combined with toughness
is a measure of the wearing ability of wood and is an important
consideration in the use of wood for floors paving blocks
bearings and rollers while resistance to indentation is
dependent mostly upon the density of the wood the wearing
qualities may be governed by other factors such as toughness
and the size cohesion and arrangement of the fibres in use
for floors some woods tend to compact and wear smooth while
others become splintery and rough this feature is affected to
some extent by the manner in which the wood is sawed thus
edgegrain pine flooring is much better than flatsawn for
uniformity of wear

                             table xii                             

             hardness of 32 woods in green condition              
            as indicated by the load required to imbed             
         a 0444inch steel ball to onehalf its diameter          
                     forest service cir 213                     

 common name of species  average    end    radial   tangential 
                                  surface  surface   surface   

                          pounds   pounds   pounds    pounds   
                                                               
    hardwoods                                                  
                                                               
  1 osage orange           1971    1838    2312     1762   
  2 honey locust           1851    1862    1860     1832   
  3 swamp white oak        1174    1205    1217     1099   
  4 white oak              1164    1183    1163     1147   
  5 post oak               1099    1139    1068     1081   
  6 black oak              1069    1093    1083     1031   
  7 red oak                1043    1107    1020     1002   
  8 white ash              1046    1121    1000     1017   
  9 beech                    942    1012      897       918   
 10 sugar maple              937      992      918       901   
 11 rock elm                 910      954      883       893   
 12 hackberry                799      829      795       773   
 13 slippery elm             788      919      757       687   
 14 yellow birch             778      827      768       739   
 15 tupelo                   738      814      666       733   
 16 red maple                671      766      621       626   
 17 sycamore                 608      664      560       599   
 18 black ash                551      565      542       546   
 19 white elm                496      536      456       497   
 20 basswood                 239      273      226       217   
                                                               
    conifers                                                   
                                                               
  1 longleaf pine           532       574      502       521   
  2 douglas fir             410       415      399       416   
  3 bald cypress            390       460      355       354   
  4 hemlock                 384       463      354       334   
  5 tamarack                384       401      380       370   
  6 red pine                347       355      345       340   
  7 white fir               346       381      322       334   
  8 western yellow pine     328       334      307       342   
  9 lodgepole pine          318       316      318       319   
 10 white pine              299       304      294       299   
 11 engelmann pine          266       272      253       274   
 12 alpine fir              241       284      203       235   

 noteblack locust and hickory are not included in this table   
 but their position would be near the head of the list            

tests for either form of hardness are of comparative value only
tests for indentation are commonly made by penetrations of the
material with a steel punch or ball16 tests for abrasion are
made by wearing down wood with sandpaper or by means of a sand
blast
footnote 16 see articles by gabriel janka listed in
bibliography pages 151152
cleavability
cleavability is the term used to denote the facility with
which wood is split a splitting stress is one in which the
forces act normally like a wedge see fig 21 the plane of
cleavage is parallel to the grain either radially or
tangentially
illustration fig 21cleavage of highly elastic wood the
cleft runs far ahead of the wedge
this property of wood is very important in certain uses such as
firewood fence rails billets and squares resistance to
splitting or low cleavability is desirable where wood must hold
nails or screws as in boxmaking wood usually splits more
readily along the radius than parallel to the growth rings
though exceptions occur as in the case of cross grain
splitting involves transverse tension but only a portion of the
fibres are under stress at a time a wood of little stiffness
and strong cohesion across the grain is difficult to split
while one with great stiffness such as longleaf pine is easily
split the form of the grain and the presence of knots greatly
affect this quality

                 table xiii                  

 cleavage strength of small clear pieces of  
         32 woods in green condition         
          forest service cir 213          

                       when        when    
   common name      surface of  surface of 
   of species       failure is  failure is 
                      radial    tangential 

                     lbs per    lbs per  
                     sq inch    sq inch  
                                           
    hardwoods                              
                                           
 ash black             275         260    
   white                333         346    
 bashwood               130         168    
 beech                  339         527    
 birch yellow          294         287    
 elm slippery          401         424    
   white                210         270    
 hackberry              422         436    
 locust honey          552         610    
 maple red             297         330    
   sugar                376         513    
 oak post              354         487    
   red                  380         470    
   swamp white          428         536    
   white                382         457    
   yellow               379         470    
 sycamore               265         425    
 tupelo                 277         380    
                                           
    conifers                               
                                           
 arborvit              148         139    
 cypress bald          167         154    
 fir alpine            130         133    
   douglas              139         127    
   white                145         187    
 hemlock                168         151    
 pine lodgepole        142         140    
   longleaf             187         180    
   red                  161         154    
   sugar                168         189    
   western yellow       162         187    
   white                144         160    
 spruce engelmann      110         135    
 tamarack               167         159    

part ii factors  affecting the mechanical properties of wood
introduction
wood is an organic producta structure of infinite variation of
detail and design17 it is on this account that no two woods
are alikein reality no two specimens from the same log are
identical there are certain properties that characterize each
species but they are subject to considerable variation oak
for example is considered hard heavy and strong but some
pieces even of the same species of oak are much harder
heavier and stronger than others with hickory are associated
the properties of great strength toughness and resilience but
some pieces are comparatively weak and brash and illsuited for
the exacting demands for which good hickory is peculiarly
adapted
footnote 17 for details regarding the structure of wood see
record samuel j identification of the economic woods of the
united states new york john wiley  sons 1912
it follows that no definite value can be assigned to the
properties of any wood and that tables giving average results of
tests may not be directly applicable to any individual stick
with sufficient knowledge of the intrinsic factors affecting the
results it becomes possible to infer from the appearance of
material its probable variation from the average as yet too
little is known of the relation of structure and chemical
composition to the mechanical and physical properties to permit
more than general conclusions
rate of growth
to understand the effect of variations in the rate of growth it
is first necessary to know how wood is formed a tree increases
in diameter by the formation between the old wood and the inner
bark of new woody layers which envelop the entire stem living
branches and roots under ordinary conditions one layer is
formed each year and in cross section as on the end of a log
they appear as ringsoften spoken of as annual rings these
growth layers are made up of wood cells of various kinds but
for the most part fibrous in timbers like pine spruce
hemlock and other coniferous or softwood species the wood cells
are mostly of one kind and as a result the material is much
more uniform in structure than that of most hardwoods see
frontispiece there are no vessels or pores in coniferous wood
such as one sees so prominently in oak and ash for example
see fig 22
illustration fig 22cross sections of a ringporous
hardwood white ash a diffuseporous hardwood red gum and a
nonporous or coniferous wood eastern hemlock x 30
photomicrographs by the author
the structure of the hardwoods is more complex they are more or
less filled with vessels in some cases oak chestnut ash
quite large and distinct in others buckeye poplar gum too
small to be seen plainly without a small hand lens in
discussing such woods it is customary to divide them into two
large classesringporous and diffuseporous see fig
22 in ringporous species such as oak chestnut ash black
locust catalpa mulberry hickory and elm the larger vessels
or pores as cross sections of vessels are called become
localized in one part of the growth ring thus forming a region
of more or less open and porous tissue the rest of the ring is
made up of smaller vessels and a much greater proportion of wood
fibres these fibres are the elements which give strength and
toughness to wood while the vessels are a source of weakness
in diffuseporous woods the pores are scattered throughout the
growth ring instead of being collected in a band or row
examples of this kind of wood are gum yellow poplar birch
maple cottonwood basswood buckeye and willow some species
such as walnut and cherry are on the border between the two
classes forming a sort of intermediate group
if one examines the smoothly cut end of a stick of almost any
kind of wood he will note that each growth ring is made up of
two more or less welldefined parts that originally nearest the
centre of the tree is more open textured and almost invariably
lighter in color than that near the outer portion of the ring
the inner portion was formed early in the season when growth
was comparatively rapid and is known as early wood also
spring wood the outer portion is the late wood being
produced in the summer or early fall in soft pines there is not
much contrast in the different parts of the ring and as a
result the wood is very uniform in texture and is easy to work
in hard pine on the other hand the late wood is very dense and
is deepcolored presenting a very decided contrast to the soft
strawcolored early wood see fig 23 in ringporous woods
each seasons growth is always well defined because the large
pores of the spring abut on the denser tissue of the fall
before in the diffuseporous the demarcation between rings is
not always so clear and in not a few cases is almost if not
entirely invisible to the unaided eye see fig 22
illustration fig 23cross section of longleaf pine showing
several growth rings with variations in the width of the
darkcolored late wood seven resin ducts are visible x 33
photomicrograph by us forest service
if one compares a heavy piece of pine with a light specimen it
will be seen at once that the heavier one contains a larger
proportion of late wood than the other and is therefore
considerably darker the late wood of all species is denser than
that formed early in the season hence the greater the
proportion of late wood the greater the density and strength
when examined under a microscope the cells of the late wood are
seen to be very thickwalled and with very small cavities while
those formed first in the season have thin walls and large
cavities the strength is in the walls not the cavities in
choosing a piece of pine where strength or stiffness is the
important consideration the principal thing to observe is the
comparative amounts of early and late wood the width of ring
that is the number per inch is not nearly so important as the
proportion of the late wood in the ring
it is not only the proportion of late wood but also its
quality that counts in specimens that show a very large
proportion of late wood it may be noticeably more porous and
weigh considerably less than the late wood in pieces that
contain but little one can judge comparative density and
therefore to some extent weight and strength by visual
inspection
the conclusions of the us forest service regarding the effect
of rate of growth on the properties of douglas fir are
summarized as follows
1 in general rapidly grown wood less than eight rings per
inch is relatively weak a study of the individual tests upon
which the average points are based shows however that when it
is not associated with light weight and a small proportion of
summer wood rapid growth is not indicative of weak wood
2 an average rate of growth indicated by from 12 to 16 rings
per inch seems to produce the best material
3 in rates of growths lower than 16 rings per inch the
average strength of the material decreases apparently
approaching a uniform condition above 24 rings per inch in such
slow rates of growth the texture of the wood is very uniform
and naturally there is little variation in weight or strength
an analysis of tests on large beams was made to ascertain if
average rate of growth has any relation to the mechanical
properties of the beams the analysis indicated conclusively
that there was no such relation average rate of growth without
consideration also of density therefore has little
significance in grading structural timber18 this is because
of the wide variation in the percentage of late wood in
different parts of the cross section
footnote 18 bul 88 properties and uses of douglas fir p
29
experiments seem to indicate that for most species there is a
rate of growth which in general is associated with the
greatest strength especially in small specimens for eight
conifers it is as follows19
footnote 19 bul 108 u s forest service tests of
structural timbers p 37
                  rings per inch
douglas fir             24
shortleaf pine          12
loblolly pine            6
western larch           18
western hemlock         14
tamarack                20
norway pine             18
redwood                 30
no satisfactory explanation can as yet be given for the real
causes underlying the formation of early and late wood several
factors may be involved in conifers at least rate of growth
alone does not determine the proportion of the two portions of
the ring for in some cases the wood of slow growth is very hard
and heavy while in others the opposite is true the quality of
the site where the tree grows undoubtedly affects the character
of the wood formed though it is not possible to formulate a
rule governing it in general however it may be said that
where strength or ease of working is essential woods of
moderate to slow growth should be chosen but in choosing a
particular specimen it is not the width of ring but the
proportion and character of the late wood which should govern
in the case of the ringporous hardwoods there seems to exist a
pretty definite relation between the rate of growth of timber
and its properties this may be briefly summed up in the general
statement that the more rapid the growth or the wider the rings
of growth the heavier harder stronger and stiffer the wood
this it must be remembered applies only to ringporous woods
such as oak ash hickory and others of the same group and is
of course subject to some exceptions and limitations
in ringporous woods of good growth it is usually the middle
portion of the ring in which the thickwalled strengthgiving
fibres are most abundant as the breadth of ring diminishes
this middle portion is reduced so that very slow growth produces
comparatively light porous wood composed of thinwalled vessels
and wood parenchyma in good oak these large vessels of the
early wood occupy from 6 to 10 per cent of the volume of the
log while in inferior material they may make up 25 per cent or
more the late wood of good oak except for radial grayish
patches of small pores is dark colored and firm and consists
of thickwalled fibres which form onehalf or more of the wood
in inferior oak such fibre areas are much reduced both in
quantity and quality such variation is very largely the result
of rate of growth
wideringed wood is often called secondgrowth because the
growth of the young timber in open stands after the old trees
have been removed is more rapid than in trees in the forest and
in the manufacture of articles where strength is an important
consideration such secondgrowth hardwood material is
preferred this is particularly the case in the choice of
hickory for handles and spokes here not only strength but
toughness and resilience are important the results of a series
of tests on hickory by the us forest service show that the
work or shockresisting ability is greatest in wideringed wood
that has from 5 to 14 rings per inch is fairly constant from 14
to 38 rings and decreases rapidly from 38 to 47 rings the
strength at maximum load is not so great with the most
rapidgrowing wood it is maximum with from 14 to 20 rings per
inch and again becomes less as the wood becomes more closely
ringed the natural deduction is that wood of firstclass
mechanical value shows from 5 to 20 rings per inch and that
slower growth yields poorer stock thus the inspector or buyer
of hickory should discriminate against timber that has more than
20 rings per inch exceptions exist however in the case of
normal growth upon dry situations in which the slowgrowing
material may be strong and tough20
footnote 20 bul 80 the commercial hickories pp 4850
the effect of rate of growth on the qualities of chestnut wood
is summarized by the same authority as follows when the rings
are wide the transition from spring wood to summer wood is
gradual while in the narrow rings the spring wood passes into
summer wood abruptly the width of the spring wood changes but
little with the width of the annual ring so that the narrowing
or broadening of the annual ring is always at the expense of the
summer wood the narrow vessels of the summer wood make it
richer in wood substance than the spring wood composed of wide
vessels therefore rapidgrowing specimens with wide rings have
more wood substance than slowgrowing trees with narrow rings
since the more the wood substance the greater the weight and
the greater the weight the stronger the wood chestnuts with
wide rings must have stronger wood than chestnuts with narrow
rings this agrees with the accepted view that sprouts which
always have wide rings yield better and stronger wood than
seedling chestnuts which grow more slowly in diameter21
footnote 21 bul 53 chestnut in southern maryland pp
2021
in diffuseporous woods as has been stated the vessels or
pores are scattered throughout the ring instead of collected in
the early wood the effect of rate of growth is therefore not
the same as in the ringporous woods approaching more nearly
the conditions in the conifers in general it may be stated that
such woods of medium growth afford stronger material than when
very rapidly or very slowly grown in many uses of wood
strength is not the main consideration if ease of working is
prized wood should be chosen with regard to its uniformity of
texture and straightness of grain which will in most cases
occur when there is little contrast between the late wood of one
seasons growth and the early wood of the next
heartwood and sapwood
examination of the end of a log of many species reveals a
darkercolored inner portionthe heartwood surrounded by a
lightercolored zonethe sapwood in some instances this
distinction in color is very marked in others the contrast is
slight so that it is not always easy to tell where one leaves
off and the other begins the color of fresh sapwood is always
light sometimes pure white but more often with a decided tinge
of green or brown
sapwood is comparatively new wood there is a time in the early
history of every tree when its wood is all sapwood its
principal functions are to conduct water from the roots to the
leaves and to store up and give back according to the season the
food prepared in the leaves the more leaves a tree bears and
the more thrifty its growth the larger the volume of sapwood
required hence trees making rapid growth in the open have
thicker sapwood for their size than trees of the same species
growing in dense forests sometimes trees grown in the open may
become of considerable size a foot or more in diameter before
any heartwood begins to form for example in secondgrowth
hickory or fieldgrown white and loblolly pines
as a tree increases in age and diameter an inner portion of the
sapwood becomes inactive and finally ceases to function this
inert or dead portion is called heartwood deriving its name
solely from its position and not from any vital importance to
the tree as is shown by the fact that a tree can thrive with
its heart completely decayed some species begin to form
heartwood very early in life while in others the change comes
slowly thin sapwood is characteristic of such trees as
chestnut black locust mulberry osage orange and sassafras
while in maple ash gum hickory hackberry beech and
loblolly pine thick sapwood is the rule
there is no definite relation between the annual rings of growth
and the amount of sapwood within the same species the
crosssectional area of the sapwood is roughly proportional to
the size of the crown of the tree if the rings are narrow more
of them are required than where they are wide as the tree gets
larger the sapwood must necessarily become thinner or increase
materially in volume sapwood is thicker in the upper portion of
the trunk of a tree than near the base because the age and the
diameter of the upper sections are less
when a tree is very young it is covered with limbs almost if
not entirely to the ground but as it grows older some or all
of them will eventually die and be broken off subsequent growth
of wood may completely conceal the stubs which however will
remain as knots no matter how smooth and clear a log is on the
outside it is more or less knotty near the middle consequently
the sapwood of an old tree and particularly of a forestgrown
tree will be freer from knots than the heartwood since in most
uses of wood knots are defects that weaken the timber and
interfere with its ease of working and other properties it
follows that sapwood because of its position in the tree may
have certain advantages over heartwood
it is really remarkable that the inner heartwood of old trees
remains as sound as it usually does since in many cases it is
hundreds of years and in a few instances thousands of years
old every broken limb or root or deep wound from fire
insects or falling timber may afford an entrance for decay
which once started may penetrate to all parts of the trunk
the larv of many insects bore into the trees and their tunnels
remain indefinitely as sources of weakness whatever advantages
however that sapwood may have in this connection are due solely
to its relative age and position
if a tree grows all its life in the open and the conditions of
soil and site remain unchanged it will make its most rapid
growth in youth and gradually decline the annual rings of
growth are for many years quite wide but later they become
narrower and narrower since each succeeding ring is laid down
on the outside of the wood previously formed it follows that
unless a tree materially increases its production of wood from
year to year the rings must necessarily become thinner as a
tree reaches maturity its crown becomes more open and the annual
wood production is lessened thereby reducing still more the
width of the growth rings in the case of forestgrown trees so
much depends upon the competition of the trees in their struggle
for light and nourishment that periods of rapid and slow growth
may alternate some trees such as southern oaks maintain the
same width of ring for hundreds of years upon the whole
however as a tree gets larger in diameter the width of the
growth rings decreases
it is evident that there may be decided differences in the grain
of heartwood and sapwood cut from a large tree particularly one
that is overmature the relationship between width of growth
rings and the mechanical properties of wood is discussed under
rate of growth in this connection however it may be stated
that as a general rule the wood laid on late in the life of a
tree is softer lighter weaker and more eventextured than
that produced earlier it follows that in a large log the
sapwood because of the time in the life of the tree when it was
grown may be inferior in hardness strength and toughness to
equally sound heartwood from the same log
after exhaustive tests on a number of different woods the us
forest service concludes as follows sapwood except that from
old overmature trees is as strong as heartwood other things
being equal and so far as the mechanical properties go should
not be regarded as a defect22 careful inspection of the
individual tests made in the investigation fails to reveal any
relation between the proportion of sapwood and the breaking
strength of timber
footnote 22 bul 108 tests of structural timber p 35
in the study of the hickories the conclusion was there is an
unfounded prejudice against the heartwood specifications place
white hickory or sapwood in a higher grade than red hickory
or heartwood though there is no inherent difference in
strength in fact in the case of large and old hickory trees
the sapwood nearest the bark is comparatively weak and the best
wood is in the heart though in young trees of thrifty growth
the best wood is in the sap23 the results of tests from
selected pieces lying side by side in the same tree and also
the average values for heartwood and sapwood in shipments of the
commercial hickories without selection show conclusively that
the transformation of sapwood into heartwood does not affect
either the strength or toughness of the wood it is true
however that sapwood is usually more free from latent defects
than heartwood24
footnote 23 bul 80 the commercial hickories p 50
footnote 24 loc cit
specifications for paving blocks often require that longleaf
pine be 90 per cent heart this is on the belief that sapwood is
not only more subject to decay but is also weaker than
heartwood in reality there is no sound basis for discrimination
against sapwood on account of strength provided other
conditions are equal it is true that sapwood will not resist
decay as long as heartwood if both are untreated with
preservatives it is especially so of woods with deepcolored
heartwood and is due to infiltrations of tannins oils and
resins which make the wood more or less obnoxious to
decayproducing fungi if however the timbers are to be
treated sapwood is not a defect in fact because of the
relative ease with which it can be impregnated with
preservatives it may be made more desirable than heartwood25
footnote 25 although the factor of heart or sapwood does not
influence the mechanical properties of the wood and there is
usually no difference in structure observable under the
microscope nevertheless sapwood is generally decidedly
different from heartwood in its physical properties it dries
better and more easily than heartwood usually with less
shrinkage and little checking or honeycombing this is
especially the case with the more refractory woods such as
white oaks and eucalyptus globulus and viminalis it is
usually much more permeable to air even in green wood notably
so in loblolly pine and even in white oak as already stated it
is much more subject to decay the sapwood of white oak may be
impregnated with creosote with comparative ease while the
heartwood is practically impenetrable these facts indicate a
difference in its chemical naturehd tiemann
in specifications for structural timbers reference is sometimes
made to boxheart meaning the inclusion of the pith or centre
of the tree within a cross section of the timber from numerous
experiments it appears that the position of the pith does not
bear any relation to the strength of the material since most
season checks however are radial the position of the pith may
influence the resistance of a seasoned beam to horizontal shear
being greatest when the pith is located in the middle half of
the section26
footnote 26 bul 108 us forest service p 36
weight density and specific gravity
from data obtained from a large number of tests on the strength
of different woods it appears that other things being equal
the crushing strength parallel to the grain fibre stress at
elastic limit in bending and shearing strength along the grain
of wood vary in direct proportion to the weight of dry wood per
unit of volume when green other strength values follow
different laws the hardness varies in a slightly greater ratio
than the square of the density the work to the breaking point
increases even more rapidly than the cube of density the
modulus of rupture in bending lies between the first power and
