Repository: KotkaDK/MachineWriter

File: Data/The Mechanical Properties of Wood by Samuel J. Record.txt (part 4 of 8)
the mechanical properties of wood
the square of the density this of course is true only in case
the greater weight is due to increase in the amount of wood
substance a wood heavy with resin or other infiltrated
substance is not necessarily stronger than a similar specimen
free from such materials if differences in weight are due to
degree of seasoning in other words to the relative amounts of
water contained the rules given above will of course not hold
since strength increases with dryness but of given specimens of
pine or of oak for example in the green condition the
comparative strength may be inferred from the weight it is not
permissible however to compare such widely different woods as
oak and pine on a basis of their weights27
footnote 27 the oaks for some unknown reason fall below the
normal strength for weight whereas the hickories rise above
certain other woods also are somewhat exceptional to the normal
relation of strength and density
the weight of wood substance that is the material which
composes the walls of the fibres and other cells is practically
the same in all species whether pine hickory or cottonwood
being a little greater than half again as heavy as water it
varies slightly from beech sapwood 150 to douglas fir
heartwood 157 averaging about 155 at 30 to 35 c in terms
of water at its greatest density 4 c the reason any wood
floats is that the air imprisoned in its cavities buoys it up
when this is displaced by water the wood becomes waterlogged
and sinks leaving out of consideration infiltrated substances
the reason a cubic foot of one kind of dry wood is heavier than
that of another is because it contains a greater amount of wood
substance  density is merely the weight of a unit of volume
as 35 pounds per cubic foot or 056 grams per cubic centimetre
specific gravity or relative density is the ratio of the
density of any material to the density of distilled water at 4
c 392 f a cubic foot of distilled water at 4 c weighs
6243 pounds hence the specific gravity of a piece of wood with
a density of 35 pounds is 35  6243  0561 to find the weight
per cubic foot when the specific gravity is given simply
multiply by 6243 thus 0561 x 6243  35 in the metric
system since the weight of a cubic centimetre of pure water is
one gram the density in grams per cubic centimetre has the same
numerical value as the specific gravity
since the amount of water in wood is extremely variable it
usually is not satisfactory to refer to the density of green
wood for scientific purposes the density of ovendry wood is
used that is the wood is dried in an oven at a temperature of
100c 212f until a constant weight is attained for
commercial purposes the weight or density of airdry or
shippingdry wood is used this is usually expressed in pounds
per thousand board feet a board foot being considered as
onetwelfth of a cubic foot
wood shrinks greatly in drying from the green to the ovendry
condition see table xiv consequently a block of wood
measuring a cubic foot when green will measure considerably less
when ovendry it follows that the density of ovendry wood does
not represent the weight of the dry wood substance in a cubic
foot of green wood in other words it is not the weight of a
cubic foot of green wood minus the weight of the water which it
contains since the latter is often a more convenient figure to
use and much easier to obtain than the weight of ovendry wood
it is commonly expressed in tables of specific gravity or
density of dry wood

                                 table xiv                                  

            specific gravity and shrinkage of 51 american woods            
                         forest service cir 213                          

                            specific gravity   shrinkage from green to   
                  mois    ovendry based on  ovendry condition        
   common name     ture   
   of species     content  volume    volume   in              tangen 
                             when     when    volume  radial  tial    
                            green   ovendry                          

                    per                        per     per      per   
                    cent                       cent    cent     cent  
                                                                      
    hardwoods                                                         
                                                                      
 ash black           77    0466                                     
   white              38     550     0640    126     43      64  
                     47     516      590    117                   
 basswood            110     315      374    145     62      84  
 beech                61     556      669    165     46     105  
 birch yellow        72     545      661    170     79      90  
 elm rock            46     578                                     
   slippery           57     541      639    155     51      99  
   white              66     430                                     
 gum red             71     434                                     
 hackberry            50     504      576    140     42      89  
 hickory                                                             
   big shellbark      64     601              176     74     112  
                    55     666              209     79     142  
   bitternut          65     624                                     
   mockernut          64     606              165     69     104  
                     57     662              189     84     114  
                     48     666                                     
   nutmeg             76     558                                     
   pignut             59     627              150     56      98  
                     54     667              153     63      95  
                     55     667              169     68     109  
                     52     667              212     85     138  
   shagbark           65     608              160     65     102  
                     58     646              184     79     114  
                     64     617                                     
                     60     653              155     65      97  
   water              74     630                                     
 locust honey        53     695      759     86                   
 maple red           69     512                                     
   sugar              57     546      643    143     49      91  
                     56     577                                     
 oak post            64     590      732    160     57     106  
   red                80     568      660    131     37      83  
   swamp white        74     637      792    177     55     106  
   tanbark            88     585                                     
   white              58     594      704    158     62      83  
                     62     603      696    143     49      90  
                     78     600      708    160     48      92  
   yellow             77     573      669    142     45      97  
                     80     550                                     
 osage orange         31     761      838     89                   
 sycamore             81     454      526    135     50      73  
 tupelo              121     475      545    124     44      79  


                             table xiv cont                              

            specific gravity and shrinkage of 51 american woods            
                         forest service cir 213                          

                            specific gravity   shrinkage from green to   
                           ovendry based on     ovendry condition     
   common name            
   of species      mois   volume    volume     in            tangen 
                    ture     when     when    volume  radial   tial   
                  content   green   ovendry                          

                    per                        per     per      per   
                    cent                       cent    cent     cent  
                                                                      
    conifers                                                          
                                                                      
 arborvit            55     293      315     70     21      49  
 cedar incense       80     363                                     
 cypress bald        79     452      513    115     38      60  
 fir alpine          47     306      321     90     25      71  
   amabilis          117     383                                     
   douglas            32     418      458    109     37      66  
   white             156     350      437    102     34      70  
 hemlock east     129     340      394     92     23      50  
 pine lodgepole      44     370      415    113     42      71  
                     58     371      407    101     36      59  
   longleaf           63     528      599    128     60      76  
   red or nor         54     440      507    115     45      72  
   shortleaf          52     447                                     
   sugar             123     360      386     84     29      56  
   west yellow        98     353      395     92     41      64  
                   125     377      433    115     43      73  
                    93     391      435     99     38      58  
   white              74     363      391     78     22      59  
 redwood              81     334                                     
                     69     366                                     
 spruce                                                              
   engelmann          45     325      359    105     37      69  
                    156     299      335    103     30      62  
   red                31     396                                     
   white              41     318                                     
 tamarack             52     491      558    136     37      74  

this weight divided by 6243 gives the specific gravity per
green volume it is purely a fictitious quantity to convert
this figure into actual density or specific gravity of the dry
wood it is necessary to know the amount of shrinkage in volume
if s is the percentage of shrinkage from the green to the
ovendry condition based on the green volume d the density of
the dry wood per cubic foot while green and d the actual
                                   d
density of ovendry wood then   d
                                1  0 s
this relation becomes clearer from the following analysis
taking v and w as the volume and weight respectively when
green and v and w as the corresponding volume and weight when
                     w         w         v  v
ovendry then d    d    s   x 100 and
                     v         v           v
     v  v
s   x 100 in which s is the percentage of shrinkage
       v
from the green to the ovendry condition based on the green
volume and s the same based on the ovendry volume
in tables of specific gravity or density of wood it should
always be stated whether the dry weight per unit of volume when
green or the dry weight per unit of volume when dry is intended
since the shrinkage in volume may vary from 6 to 50 per cent
though in conifers it is usually about 10 per cent and in
hardwoods nearer 15 per cent see table xiv
color
in species which show a distinct difference between heartwood
and sapwood the natural color of heartwood is invariably darker
than that of the sapwood and very frequently the contrast is
conspicuous this is produced by deposits in the heartwood of
various materials resulting from the process of growth
increased possibly by oxidation and other chemical changes
which usually have little or no appreciable effect on the
mechanical properties of the wood see heartwood and sapwood
above some experiments28 on very resinous longleaf pine
specimens however indicate an increase in strength this is
due to the resin which increases the strength when dry spruce
impregnated with crude resin and dried is greatly increased in
strength thereby
footnote 28 bul 70 us forest service p 92 also p 126
appendix
since the late wood of a growth ring is usually darker in color
than the early wood this fact may be used in judging the
density and therefore the hardness and strength of the
material this is particularly the case with coniferous woods
in ringporous woods the vessels of the early wood not
infrequently appear on a finished surface as darker than the
denser late wood though on cross sections of heartwood the
reverse is commonly true except in the manner just stated the
color of wood is no indication of strength
abnormal discoloration of wood often denotes a diseased
condition indicating unsoundness the black check in western
hemlock is the result of insect attacks29 the reddishbrown
streaks so common in hickory and certain other woods are mostly
the result of injury by birds30 the discoloration is merely
an indication of an injury and in all probability does not of
itself affect the properties of the wood certain rotproducing
fungi impart to wood characteristic colors which thus become
criterions of weakness ordinary sapstaining is due to fungous
growth but does not necessarily produce a weakening effect31
footnote 29 see burke he black check in western hemlock
cir no 61 us bu entomology 1905
footnote 30 see mcatee wl woodpeckers in relation to trees
and wood products bul no 39 us biol survey 1911
footnote 31 see von schrenck hermann the bluing and the
red rot of the western yellow pine with special reference to
the black hills forest reserve bul no 36 us bu plant
industry washington 1903 pp 1314
weiss howard and barnum charles t the prevention of
sapstain in lumber cir 192 us forest service washington
1911 pp 1617
cross grain
cross grain is a very common defect in timber one form of it
is produced in lumber by the method of sawing and has no
reference to the natural arrangement of the wood elements thus
if the plane of the saw is not approximately parallel to the
axis of the log the grain of the lumber cut is not parallel to
the edges and is termed diagonal this is likely to occur where
the logs have considerable taper and in this case may be
produced if sawed parallel to the axis of growth instead of
parallel to the growth rings
lumber and timber with diagonal grain is always weaker than
straightgrained material the extent of the defect varying with
the degree of the angle the fibres make with the axis of the
stick in the vicinity of large knots the grain is likely to be
cross the defect is most serious where wood is subjected to
flexure as in beams
spiral grain is a very common defect in a tree and when
excessive renders the timber valueless for use except in the
round it is produced by the arrangement of the wood fibres in a
spiral direction about the axis instead of exactly vertical
timber with spiral grain is also known as torse wood spiral
grain usually cannot be detected by casual inspection of a
stick since it does not show in the socalled visible grain of
the wood by which is commonly meant a sectional view of the
annual rings of growth cut longitudinally it is accordingly
very easy to allow spiralgrained material to pass inspection
thereby introducing an element of weakness in a structure
there are methods for readily detecting spiral grain the
simplest is that of splitting a small piece radially it is
necessary of course that the split be radial that is in a
plane passing through the axis of the log and not tangentially
in the latter case it is quite probable that the wood would
split straight the line of cleavage being between the growth
rings
in inspection the elements to examine are the rays in the case
of oak and certain other hardwoods these rays are so large that
they are readily seen not only on a radial surface but on the
tangential as well on the former they appear as flakes on the
latter as short lines since these rays are between the fibres
it naturally follows that they will be vertical or inclined
according as the tree is straightgrained or spiralgrained
while they are not conspicuous in the softwoods they can be
seen upon close scrutiny and particularly so if a small hand
magnifier is used
when wood has begun to dry and check it is very easy to see
whether or not it is straight or spiralgrained since the
checks will for the most part follow along the rays if one
examines a row of telephone poles for example he will probably
find that most of them have checks running spirally around them
if boards were sawed from such a pole after it was badly checked
they would fall to pieces of their own weight the only way to
get straight material would be to split it out
it is for this reason that split billets and squares are
stronger than most sawed material the presence of the spiral
grain has little if any effect on the timber when it is used
in the round but in sawed material the greater the pitch of the
spiral the greater is the defect
knots
knots are portions of branches included in the wood of the
stem or larger branch branches originate as a rule from the
central axis of a stem and while living increase in size by the
addition of annual woody layers which are a continuation of
those of the stem the included portion is irregularly conical
in shape with the tip at the pith the direction of the fibre is
at right angles or oblique to the grain of the stem thus
producing local cross grain
during the development of a tree most of the limbs especially
the lower ones die but persist for a timeoften for years
subsequent layers of growth of the stem are no longer intimately
joined with the dead limb but are laid around it hence dead
branches produce knots which are nothing more than pegs in a
hole and likely to drop out after the tree has been sawed into
lumber in grading lumber and structural timber knots are
classified according to their form size soundness and the
firmness with which they are held in place32
footnote 32 see standard classification of structural timber
yearbook am soc for testing materials 1913 pp 300303
contains three plates showing standard defects
knots materially affect checking and warping ease in working
and cleavability of timber they are defects which weaken timber
and depreciate its value for structural purposes where strength
is an important consideration the weakening effect is much more
serious where timber is subjected to bending and tension than
where under compression the extent to which knots affect the
strength of a beam depends upon their position size number
direction of fibre and condition a knot on the upper side is
compressed while one on the lower side is subjected to tension
the knot especially as is often the case if there is a season
check in it offers little resistance to this tensile stress
small knots however may be so located in a beam along the
neutral plane as actually to increase the strength by tending to
prevent longitudinal shearing knots in a board or plank are
least injurious when they extend through it at right angles to
its broadest surface knots which occur near the ends of a beam
do not weaken it sound knots which occur in the central portion
onefourth the height of the beam from either edge are not
serious defects
extensive experiments by the us forest service33 indicate
the following effects of knots on structural timbers
footnote 33 bul 108 pp 52 et seq
1 knots do not materially influence the stiffness of
structural timber
2 only defects of the most serious character affect the
elastic limit of beams stiffness and elastic strength are more
dependent upon the quality of the wood fibre than upon defects
in the beam
3 the effect of knots is to reduce the difference between the
fibre stress at elastic limit and the modulus of rupture of
beams the breaking strength is very susceptible to defects
4 sound knots do not weaken wood when subject to compression
parallel to the grain34
footnote 34 bul 115 us forest service mechanical
properties of western hemlock p 20
frost splits
a common defect in standing timber results from radial splits
which extend inward from the periphery of the tree and almost
if not always near the base it is most common in trees which
split readily and those with large rays and thin bark the
primary cause of the splitting is frost and various theories
have been advanced to explain the action
r hartig35 believes that freezing forces out a part of the
imbibition water of the cell walls thereby causing the wood to
shrink and if the interior layers have not yet been cooled
tangential strains arise which finally produce radial clefts
footnote 35 hartig r the diseases of trees trans by
somerville and ward london and new york 1894 pp 282294
another theory holds that the water is not driven out of the
cell walls but that difference in temperature conditions of
inner and outer layers is itself sufficient to set up the
strains resulting in splitting an air temperature of 14f or
less is considered necessary to produce frost splits
a still more recent theory is that of busse36 who considers
the mechanical action of the wind a very important factor he
observed a frost splits sometimes occur at higher
temperatures than 14f b most splits take place shortly
before sunrise ie at the time of lowest air and soil
temperature they are never heard to take place at noon
afternoon or evening c they always occur between two roots
or between the collars of two roots d they are most
frequent in old stoutrooted broadcrowned trees in younger
stands it is always the stoutest members that are found with
frost splits while in quite young stands they are altogether
absent e trees on wet sites are most liable to splits due
to difference in wood structure just as difference in wood
structure makes different species vary in this regard f
frost splits are most numerous less than three feet above the
ground
footnote 36 busse w frost ring und kernrisse forstwiss
centralb xxxii 2 1910 pp 7481
when a tree is swayed by the wind the roots are counteracting
forces and the wood fibres are tested in tension and
compression by the opposing forces where the roots exercise
tension stresses most effectively the effect of compression
stresses is at a minimum only where the pressure is in excess
of the tension ie between the roots can a separation of
the fibre result hence when by frost a tension on the entire
periphery is established and the wind localizes additional
strains failure occurs the stronger the compression and
tension the severer the strains and the oftener failures occur
the occurrence of reports of frost splits on windstill days is
believed by busse to be due to the opening of old frost splits
where the tension produced by the frost alone is sufficient
frost splits may heal over temporarily but usually open up
again during the following winter the presence of old splits is
often indicated by a ridge of callous the result of the
cambiums effort to occlude the wound frost splits not only
affect the value of lumber but also afford an entrance into the
living tree for disease and decay
shakes galls pitch pockets
heart shake occurs in nearly all overmature timber being more
frequent in hardwoods especially oak than in conifers in
typical heart shake the centre of the hole shows indications of
becoming hollow and radial clefts of varying size extend outward
from the pith being widest inward it frequently affects only
the butt log but may extend to the entire hole and even the
larger branches it usually results from a shrinkage of the
heartwood due probably to chemical changes in the wood
when it consists of a single cleft extending across the pith it
is termed simple heart shake shake of this character in
straightgrained trees affects only one or two central boards
when cut into lumber but in spiralgrained timber the damage is
much greater when shake consists of several radial clefts it is
termed star shake in some instances one or more of these
clefts may extend nearly to the bark in felled or converted
timber clefts due to heart shake may be distinguished from
seasoning cracks by the darker color of the exposed surfaces
such clefts however tend to open up more and more as the
timber seasons
cup or ring shake results from the pulling apart of two or
more growth rings it is one of the most serious defects to
which sound timber is subject as it seriously reduces the
technical properties of wood it is very common in sycamore and
in western larch particularly in the butt portion its
occurrence is most frequent at the junction of two growth layers
of very unequal thickness consequently it is likely to occur in
trees which have grown slowly for a time then abruptly
increased due to improved conditions of light and food as in
thinning old timber is more subject to it than young trees the
damage is largely confined to the butt log cup shake is often
associated with other forms of shake and not infrequently shows
traces of decay
the causes of cup shake are uncertain the swaying action of the
wind may result in shearing apart the growth layers especially
in trees growing in exposed places frost may in some instances
be responsible for cup shake or at least a contributing factor
although trees growing in regions free from frost often have
ring shake shrinkage of the heartwood may be concentric as well
as radial in its action thus producing cup shake instead of or
in connection with heart shake
a local defect somewhat similar in effect to cup shake is known
as rind gall if the cambium layer is exposed by the removal
of the entire bark or rind it will die subsequent growth over
the damaged portion does not cohere with the wood previously
formed by the old cambium the defect resulting is termed rind
gall the most common causes of it are fire gnawing blazing
chipping sun scald lightning and abrasions
heart break is a term applied to areas of compression failure
along the grain found in occasional logs sometimes these breaks
are invisible until the wood is manufactured into the finished
article the occurrence of this defect is mostly limited to the
dense hardwoods such as hickory and to heavy tropical species
it is the source of considerable loss in the fancy veneer
industry as the veneer from valuable logs so affected drops to
pieces
the cause of heart break is not positively known it is highly
probable however that when the tree is felled the trunk
strikes across a rock or another log and the impact causes
actual failure in the log as in a beam
resin or pitch pockets are of common occurrence in the wood
of larch spruce fir and especially of longleaf and other hard
pines they are due to accumulations of resin in openings
between adjacent layers of growth they are more frequent in
trees growing alone than in those of dense stands the pockets
are usually a few inches in greatest dimension and affect only
one or two growth layers they are hidden until exposed by the
saw rendering it impossible to cut lumber with reference to
their position often several boards are damaged by a single
pocket in grading lumber pitch pockets are classified as
small standard and large depending upon their width and
length
insect injuries37
footnote 37 for detailed information regarding insect
injuries the reader is referred to the various publications of
the us bureau of entomology washington dc
the larv of many insects are destructive to wood some attack
the wood of living trees others only that of felled or
converted material every hole breaks the continuity of the
fibres and impairs the strength and if there are very many of
them the material may be ruined for all purposes where strength
is required
some of the most common insects attacking the wood of living
trees are the oak timber worm the chestnut timber worm
carpenter worms ambrosia beetles the locust borer turpentine
beetles and turpentine borers and the white pine weevil
the insect injuries to forest products may be classed according
to the stage of manufacture of the material thus round timber
with the bark on such as poles posts mine props and sawlogs
is subject to serious damage by the same class of insects as
those mentioned above particularly by the roundheaded borers
timber worms and ambrosia beetles manufactured unseasoned
products are subject to damage from ambrosia beetles and other
wood borers seasoned hardwood lumber of all kinds rough
handles wagon stock etc made partially or entirely of
sapwood are often reduced in value from 10 to 90 per cent by a
class of insects known as powderpost beetles finished hardwood
products such as handles wagon carriage and machinery stock
especially if ash or hickory are often destroyed by the
powderpost beetles construction timbers in buildings bridges
and trestles crossties poles mine props fence posts etc
are sometimes seriously injured by woodboring larv termites
black ants carpenter bees and powderpost beetles and
sometimes reduced in value from 10 to 100 per cent in tropical
countries termites are a very serious pest in this respect
marine woodborer injuries
vast amounts of timber used for piles in wharves and other
marine structures are constantly being destroyed or seriously
injured by marine borers almost invariably they are confined to
salt water and all the woods commonly used for piling are
subject to their attacks there are two genera of mollusks
xylotrya and teredo and three of crustaceans limnoria
chelura and sphoeroma that do serious damage in many places
along both the atlantic and pacific coasts
these mollusks which are popularly known as shipworms are
much alike in structure and mode of life they attack the
exposed surface of the wood and immediately begin to bore the
tunnels often as large as a lead pencil extend usually in a
longitudinal direction and follow a very irregular tangled
course hard woods are apparently penetrated as readily as soft
woods though in the same timber the softer parts are preferred
the food consists of infusoria and is not obtained from the wood
substance the sole object of boring into the wood is to obtain
shelter
although shipworms can live in cold water they thrive best and
are most destructive in warm water the length of time required
to destroy an average barked unprotected pine pile on the
atlantic coast south from chesapeake bay and along the entire
pacific coast varies from but one to three years
of the crustacean borers limnoria or the wood louse is
the only one of great importance although sphoeroma is
reported destructive in places limnoria is about the size of
a grain of rice and tunnels into the wood for both food and
shelter the galleries extend inward radially side by side in
countless numbers to the depth of about onehalf inch the thin
wood partitions remaining are destroyed by wave action so that
a fresh surface is exposed to attack both hard and soft woods
are damaged but the rate is faster in the soft woods or softer
portions of a wood
timbers seriously attacked by marine borers are badly weakened
or completely destroyed if the original strength of the
material is to be preserved it is necessary to protect the wood
from the borers this is sometimes accomplished by proper
injection of creosote oil and more or less successfully by the
use of various kinds of external coatings38 no treatment
however has proved entirely satisfactory
footnote 38 see smith c stowell preservation of piling
against marine wood borers cir 128 us forest service 1908
pp 15
fungous injuries39
footnote 39 see von schrenck h the decay of timber and
methods of preventing it bul 14 us bu plant industry
washington dc 1902 also buls 32 114 214 266
meineoke ep forest tree diseases common in california and
nevada us forest service washington dc 1914
hartig r the diseases of trees london and new york 1894
fungi are responsible for almost all decay of wood so far as
known all decay is produced by living organisms either fungi
or bacteria some species attack living trees sometimes killing
them or making them hollow or in the case of pecky cypress and
incense cedar filling the wood with galleries like those of
boring insects a much larger variety work only in felled or
dead wood even after it is placed in buildings or manufactured
articles in any case the process of destruction is the same
the mycelial threads penetrate the walls of the cells in search
of food which they find either in the cell contents starches
sugars etc or in the cell wall itself the breaking down of
the cell walls through the chemical action of socalled
enzymes secreted by the fungi follows and the eventual
product is a rotten moist substance crumbling readily under the
slightest pressure some species remove the ligneous matter and
leave almost pure cellulose which is white like cotton others
dissolve the cellulose leaving a brittle dark brown mass of
lignocellulose fungi such as the bluing fungus which merely
stain wood usually do not affect its mechanical properties
unless the attacks are excessive
it is evident then that the action of rotcausing fungi is to
decrease the strength of wood rendering it unsound brittle
and dangerous to use the most dangerous kinds are the socalled
dryrot fungi which work in many kinds of lumber after it is
placed in the buildings they are particularly to be dreaded
because unseen working as they do within the walls or inside of
casings several serious wrecks of large buildings have been
attributed to this cause it is stated40 that in the three
years 19111913 more than 100000 was required to repair
damage due to dry rot
footnote 40 dry rot in factory timbers by inspection dept
associated factory mutual fire insurance cos 31 milk street
boston 1913
dry rot develops best at 75f and is said to be killed by a
temperature of 110f41 fully 70 per cent humidity is
necessary in the air in which a timber is surrounded for the
growth of this fungus and probably the wood must be quite near
its fibre saturation condition nevertheless merulius
lacrymans one of the most important species has been found to
live four years and eight months in a dry condition42
thorough kilndrying will kill this fungus but will not prevent
its redevelopment antiseptic treatment such as creosoting is
the best prevention
footnote 41 falck richard die meruliusfale des bauholzes
hausschwammforschungen 6 heft jena 1912
footnote 42 mez carl der hausschwamm dresden 1908 p 63
all fungi require moisture and air43 for their growth
deprived of either of these the fungus dies or ceases to
develop just what degree of moisture in wood is necessary for
the dryrot fungus has not been determined but it is
evidently considerably above that of thoroughly airdry timber
probably more than 15 per cent moisture hence the importance of
free circulation of air about all timbers in a building
footnote 43 a culture of fungus placed in a glass jar and the
air pumped out ceases to grow but will start again as soon as
oxygen is admitted
warmth is also conducive to the growth of fungi the most
favorable temperature being about 90f they cannot grow in
extreme cold although no degree of cold such as occurs
naturally will kill them on the other hand high temperature
will kill them but the spores may survive even the boiling
temperature mould fungus has been observed to develop rapidly
at 130f in a dry kiln in moist air a condition under which an
animal cannot live more than a few minutes this fungus was
killed however at about 140 or 145f44
footnote 44 experiments in kilndrying eucalyptus in
berkeley us forest service
the fungus endothia parasitica and which causes the
chestnut blight kills the trees by girdling them and has no
direct effect upon the wood save possibly the four or five
growth rings of the sapwood45
footnote 45 see anderson paul j the morphology and life
history of the chestnut blight fungus bul no 7 penna
chestnut tree blight com harrisburg 1914 p 17
parasitic plant injuries46
footnote 46 see york harlan h the anatomy and some of the
biological aspects of the american mistletoe bul 120 sci
ser no 13 univ of texas austin 1909
bray wm l the mistletoe pest in the southwest bul 166
us bu plant ind washington 1910
meinecke ep forest tree diseases common in california and
nevada us forest service washington 1914 pp 5458
the most common of the higher parasitic plants damaging timber
trees are mistletoes many species of deciduous trees are
attacked by the common mistletoe phoradendron flavescens it
is very prevalent in the south and southwest and when present in
sufficient quantity does considerable damage there is also a
considerable number of smaller mistletoes belonging to the genus
razoumofskya arceuthobium which are widely distributed
throughout the country and several of them are common on
coniferous trees in the rocky mountains and along the pacific
coast
one effect of the common mistletoe is the formation of large
swellings or tumors often the entire tree may become stunted or
distorted the western mistletoe is most common on the branches
where it produces witches broom it frequently attacks the
trunk as well and boards cut from such trees are filled with
long radial holes which seriously damage or destroy the value
of the timber affected
locality of growth
the data available regarding the effect of the locality of
growth upon the properties of wood are not sufficient to warrant
definite conclusions the subject has however been kept in
mind in many of the us forest service timber tests and the
following quotations are assembled from various reports
in both the cuban and longleaf pine the locality where grown
appears to have but little influence on weight or strength and
there is no reason to believe that the longleaf pine from one
state is better than that from any other since such variations
as are claimed can be found on any 40acre lot of timber in any
state but with loblolly and still more with shortleaf this
seems not to be the case being widely distributed over many
localities different in soil and climate the growth of the
shortleaf pine seems materially influenced by location the wood
from the southern coast and gulf region and even arkansas is
generally heavier than the wood from localities farther north
very light and finegrained wood is seldom met near the southern
limit of the range while it is almost the rule in missouri
where forms resembling the norway pine are by no means rare the
loblolly occupying both wet and dry soils varies accordingly
cir no 12 p 6
  it is clear that as all localities have their heavy and
their light timber so they all share in strong and weak hard
and soft material and the difference in quality of material is
evidently far more a matter of individual variation than of soil
or climate ibid p22
a representative committee of the carriage builders
association had publicly declared that this important industry
could not depend upon the supplies of southern timber as the
oak grown in the south lacked the necessary qualities demanded
in carriage construction without experiment this statement
could be little better than a guess and was doubly unwarranted
since it condemned an enormous amount of material and one
produced under a great variety of conditions and by at least a
dozen species of trees involving therefore a complexity of
problems difficult enough for the careful investigator and
entirely beyond the few unsystematic observations of the members
of a committee on a flying trip through one of the greatest
timber regions of the world
a number of samples were at once collected part of them
supplied by the carriage builders committee and the fallacy
of the broad statement mentioned was fully demonstrated by a
short series of tests and a more extensive study into structure
and weight of these materials from these tests it appears that
pieces of white oak from arkansas excelled wellselected pieces
from connecticut both in stiffness and endwise compression the
