Repository: KotkaDK/MachineWriter

File: Data/The Mechanical Properties of Wood by Samuel J. Record.txt (part 5 of 8)
the mechanical properties of wood
two most important forms of resistance report upon the
forestry investigations of the usda 18771898 p 331 see
also rep of div of for 1890 p 209
in some regions there are many small stunted hickories which
most users will not touch they have narrow sap are likely to
be birdpecked and show very slow growth yet five of these
trees from a steep dry south slope in west virginia had an
average strength fully equal to that of the pignut from the
better situation and were superior in toughness the work to
maximum load being 368 as against 312 for pignut the trees
had about twice as many rings per inch as others from better
situations
this however is not very significant as trees of the same
species age and size growing side by side under the same
conditions of soil and situation show great variation in their
technical value it is hard to account for this difference but
it seems that trees growing in wet or moist situations are
rather inferior to those growing on fresher soil also it is
claimed by many hickory users that the wood from limestone soils
is superior to that from sandy soils
one of the moot questions among hickory men is the relative
value of northern and southern hickory the impression prevails
that southern hickory is more porous and brash than hickory from
the north the tests  indicate that southern hickory is as
tough and strong as northern hickory of the same age but the
southern hickories have a greater tendency to be shaky and this
results in much waste in trees from southern river bottoms the
loss through shakes and grubholes in many cases amounts to as
much as 50 per cent
it is clear therefore that the difference in northern and
southern hickory is not due to geographic location but rather
to the character of timber that is being cut nearly all of that
from southern river bottoms and from the cumberland mountains is
from large oldgrowth trees that from the north is from
younger trees which are grown under more favorable conditions
and it is due simply to the greater age of the southern trees
that hickory from that region is lighter and more brash than
that from the north bul 80 pp 5255
season of cutting
it is generally believed that winterfelled timber has decided
advantages over that cut at other seasons of the year and to
that cause alone are frequently ascribed much greater
durability less liability to check and split better color and
even increased strength and toughness the conclusion from the
various experiments made on the subject is that while the time
of felling may and often does affect the properties of wood
such result is due to the weather conditions rather than to the
condition of the wood
there are two phases of this question one is concerned with the
physiological changes which might take place during the year in
the wood of a living tree the other deals with the purely
physical results due to the weather as differences in
temperature humidity moisture and other features to be
mentioned later
those who adhere to the first view maintain that wood cut in
summer is quite different in composition from that cut in
winter one opinion is that in summer the sap is up while in
winter it is down consequently winterfelled timber is drier
a variation of this belief is that in summer the sap contains
certain chemicals which affect the properties of wood and does
not contain them in winter again it is sometimes asserted that
wood is actually denser in winter than in summer as part of the
wood substance is dissolved out in the spring and used for plant
food being restored in the fall
it is obvious that such views could apply only to sapwood since
it alone is in living condition at the time of cutting
heartwood is dead wood and has almost no function in the
existence of the tree other than the purely mechanical one of
support heartwood does undergo changes but they are gradual
and almost entirely independent of the seasons
sapwood might reasonably be expected to respond to seasonal
changes and to some extent it does just beneath the bark there
is a thin layer of cells which during the growing season have
not attained their greatest density with the exception of this
one annual ring or portion of one the density of the wood
substance of the sapwood is nearly the same the year round
slight variations may occur due to impregnation with sugar and
starch in the winter and its dissolution in the growing season
the time of cutting can have no material effect on the inherent
strength and other mechanical properties of wood except in the
outermost annual ring of growth
the popular belief that sap is up in the spring and summer and
is down in the winter has not been substantiated by experiment
there are seasonal differences in the composition of sap but so
far as the amount of sap in a tree is concerned there is fully
as much if not more during the winter than in summer
wintercut wood is not drier to begin with than
summerfelledin reality it is likely to be wetter47
footnote 47 see record sj sap in relation to the
properties of wood proc am wood preservers assn baltimore
md 1913 pp 160166
kempfer wm h the airseasoning of timber in bul 161 am
ry eng assn 1913 p 214
the important consideration in regard to this question is the
series of circumstances attending the handling of the timber
after it is felled wood dries more rapidly in summer than in
winter not because there is less moisture at one time than
another but because of the higher temperature in summer this
greater heat is often accompanied by low humidity and
conditions are favorable for the rapid removal of moisture from
the exposed portions of wood wood dries by evaporation and
other things being equal this will proceed much faster in hot
weather than in cold
it is a matter of common observation that when wood dries it
shrinks and if shrinkage is not uniform in all directions the
material pulls apart causing season checks see fig 27 if
evaporation proceeds more rapidly on the outside than inside
the greater shrinkage of the outer portions is bound to result
in many checks the number and size increasing with the degree
of inequality of drying
in cold weather drying proceeds slowly but uniformly thus
allowing the wood elements to adjust themselves with the least
amount of rupturing in summer drying proceeds rapidly and
irregularly so that material seasoned at that time is more
likely to split and check
there is less danger of sap rot when trees are felled in winter
because the fungus does not grow in the very cold weather and
the lumber has a chance to season to below the danger point
before the fungus gets a chance to attack it if the logs in
each case could be cut into lumber immediately after felling and
given exactly the same treatment for example kilndried no
difference due to the season of cutting would be noted
water content48
footnote 48  see tiemann hd effect of moisture upon the
strength and stiffness of wood bul 70 us forest service
washington dc 1906 also cir 108 1907
water occurs in living wood in three conditions namely 1 in
the cell walls 2 in the protoplasmic contents of the cells
and 3 as free water in the cell cavities and spaces in
heartwood it occurs only in the first and last forms wood that
is thoroughly airdried retains from 8 to 16 per cent of water
in the cell walls and none or practically none in the other
forms even ovendried wood retains a small percentage of
moisture but for all except chemical purposes may be
considered absolutely dry
the general effect of the water content upon the wood substance
is to render it softer and more pliable a similar effect of
common observation is in the softening action of water on
rawhide paper or cloth within certain limits the greater the
water content the greater its softening effect
drying produces a decided increase in the strength of wood
particularly in small specimens an extreme example is the case
of a completely dry spruce block two inches in section which
will sustain a permanent load four times as great as that which
a green block of the same size will support
the greatest increase due to drying is in the ultimate crushing
strength and strength at elastic limit in endwise compression
these are followed by the modulus of rupture and stress at
elastic limit in crossbending while the modulus of elasticity
is least affected these ratios are shown in table xv but it is
to be noted that they apply only to wood in a much drier
condition than is used in practice for airdry wood the ratios
are considerably lower particularly in the case of the ultimate
strength and the elastic limit stiffness within the elastic
limit while following a similar law is less affected in the
case of shear parallel to the grain the general effect of
drying is to increase the strength but this is often offset by
small splits and checks caused by shrinkage

                               table xv                               

   effect of drying on the mechanical properties of wood shown in    
       ratio of increase due to reducing moisture content from        
            the green condition to kilndry 35 per cent            
                   forest service bul 70 p 89                    

      kind of strength        longleaf      spruce      chestnut   
                                pine                               

                              1    2   1    2   1   2  
                                                                   
 crushing strength parallel                                        
   to grain                  289   260  371   341  283   255 
 elastic limit in                                                  
   compression                                                     
   parallel to grain         260   234  380   349  240   226 
 modulus of rupture in                                             
   bending                   250   220  281   250  209   182 
 stress at elastic limit in                                        
   bending                   290   255  290   258  230   200 
 crushing strength at right                                        
   angles to grain                        258   248              
 shearing strength parallel                                        
   to grain                  201   191  203   195  155   147 
 modulus of elasticity in                                          
   compression parallel to                                         
   grain                     163   147  226   208  143   129 
 modulus of elasticity in                                          
 bending                     159   135  143   123  144   121 

 notethe figures in the first column show the relative increase in 
 strength between a green specimen and a kilndry specimen of equal   
 size the figures in the second column show the relative increase of 
 strength of the same block after being dried from a green condition  
 to 35 per cent moisture correction having been made for shrinkage 
 that is in the first column the strength values per actual unit of  
 area are used in the second the values per unit of area of green    
 wood which shrinks to smaller size when dried                       
                                                                      
 see also cir 108 fig 1 p 8                                     

the moisture content has a decided bearing also upon the manner
in which wood fails in compression tests on very dry specimens
the entire piece splits suddenly into pieces before any buckling
takes place see fig 9 while with wet material the block
gives way gradually due to the buckling or bending of the walls
of the fibres along one or more shearing planes see fig 14
in bending tests on wet beams first failure occurs by
compression on top of the beam gradually extending downward
toward the neutral axis finally the beam ruptures at the
bottom in the case of very dry beams the failure is usually by
splitting or tension on the under side see fig 17 without
compression on the upper and is often sudden and without
warning and even while the load is still increasing the effect
varies somewhat with different species chestnut for example
becoming more brittle upon drying than do ash hemlock and
longleaf pine the tensile strength of wood is least affected by
drying as a rule
in drying wood no increase in strength results until the free
water is evaporated and the cell walls begin to dry49 this
critical point has been called the fibresaturation point
see fig 24 conversely after the cell walls are saturated
with water any increase in the amount of water absorbed merely
fills the cavities and intercellular spaces and has no effect
on the mechanical properties hence soaking green wood does not
lessen its strength unless the water is heated whereupon a
decided weakening results
footnote 49 the wood of eucalyptus globulus blue gum
appears to be an exception to this rule tiemann says the wood
of blue gum begins to shrink immediately from the green
condition even at 70 to 90 per cent moisture content instead
of from 30 or 25 per cent as in other species of hardwoods
proc soc am for washington vol viii no 3 oct 1913
p 313
illustration fig 24relation of the moisture content to the
various strength values of spruce fsp  fibresaturation
point
the strengthening effects of drying while very marked in the
case of small pieces may be fully offset in structural timbers
by inherent weakening effects due to the splitting apart of the
wood elements as a result of irregular shrinkage and in some
cases also to the slitting of the cell walls see fig 25
consequently with large timbers in commercial use it is unsafe
to count upon any greater strength even after seasoning than
that of the green or fresh condition
illustration fig 25cross section of the wood of western
larch showing fissures in the thickwalled cells of the late
wood highly magnified photo by u s forest service
in green wood the cells are all intimately joined together and
are at their natural or normal size when saturated with water
the cell walls may be considered as made up of little particles
with water between them when wood is dried the films of water
between the particles become thinner and thinner until almost
entirely gone as a result the cell walls grow thinner with loss
of moisturein other words the cell shrinks
it is at once evident that if drying does not take place
uniformly throughout an entire piece of timber the shrinkage as
a whole cannot be uniform the process of drying is from the
outside inward and if the loss of moisture at the surface is
met by a steady capillary current of water from the inside the
shrinkage so far as the degree of moisture affected it would
be uniform in the best type of dry kilns this condition is
approximated by first heating the wood thoroughly in a moist
atmosphere before allowing drying to begin
in airseasoning and in ordinary dry kilns this condition too
often is not attained and the result is that a dry shell is
formed which encloses a moist interior see fig 26
subsequent drying out of the inner portion is rendered more
difficult by this casehardened condition as the outer part
dries it is prevented from shrinking by the wet interior which
is still at its greatest volume this outer portion must either
check open or the fibres become strained in tension if this
outer shell dries while the fibres are thus strained they become
set in this condition and are no longer in tension later
when the inner part dries it tends to shrink away from the
hardened outer shell so that the inner fibres are now strained
in tension and the outer fibres are in compression if the
stress exceeds the cohesion numerous cracks open up producing
a honeycombed condition or hollowhorning as it is
called if such a casehardened stick of wood be resawed the
two halves will cup from the internal tension and external
compression with the concave surface inward
illustration fig 26progress of drying throughout the
length of a chestnut beam the black spots indicating the
presence of free water in the wood the first section at the
left was cut onefourth inch from the end the next onehalf
inch the next one inch and all the others one inch apart the
illustration shows casehardening very clearly photo by u s
forest service
for a given surface area the loss of water from wood is always
greater from the ends than from the sides due to the fact that
the vessels and other watercarriers are cut across allowing
ready entrance of drying air and outlet for the water vapor
water does not flow out of boards and timbers of its own accord
but must be evaporated though it may be forced out of very
sappy specimens by heat in drying a log or pole with the bark
on most of the water must be evaporated through the ends but
in the case of peeled timbers and sawn boards the loss is
greatest from the surface because the area exposed is so much
greater
the more rapid drying of the ends causes local shrinkage and
were the material sufficiently plastic the ends would become
bluntly tapering the rigidity of the wood substance prevents
this and the fibres are split apart later as the remainder of
the stick dries many of the checks will come together though
some of the largest will remain and even increase in size as the
drying proceeds see fig 27
illustration fig 27excessive season checking photo by u
s forest service
a wood cell shrinks very little lengthwise a dry wood cell is
therefore practically of the same length as it was in a green
or saturated condition but is smaller in cross section has
thinner walls and a larger cavity it is at once evident that
this fact makes shrinkage more irregular for wherever cells
cross each other at a decided angle they will tend to pull apart
upon drying this occurs wherever pith rays and wood fibres
meet a considerable portion of every wood is made up of these
rays which for the most part have their cells lying in a radial
direction instead of longitudinally see frontispiece in
pine over 15000 of these occur on a square inch of a
tangential section and even in oak the very large rays which
are readily visible to the eye as flakes on quartersawed
material represent scarcely one per cent of the number which the
microscope reveals
a pith ray shrinks in height and width that is vertically and
tangentially as applied to the position in a standing tree but
very little in length or radially the other elements of the
wood shrink radially and tangentially but almost none
lengthwise or vertically as applied to the tree here then we
find the shrinkage of the rays tending to shorten a stick of
wood while the other cells resist it and the tendency of a
stick to get smaller in circumference is resisted by the endwise
reaction or thrust of the rays only in a tangential direction
or around the stick in direction of the annual rings of growth
do the two forces coincide another factor to the same end is
that the denser bands of late wood are continuous in a
tangential direction while radially they are separated by
alternate zones of less dense early wood consequently the
shrinkage along the rings tangential is fully twice as much as
toward the centre radial see table xiv this explains why
some cracks open more and more as drying advances see fig
27
although actual shrinkage in length is small nevertheless the
tendency of the rays to shorten a stick produces strains which
are responsible for some of the splitting open of ties posts
and sawed timbers with box heart at the very centre of a tree
the wood is light and weak while farther out it becomes denser
and stronger longitudinal shrinkage is accordingly least at the
centre and greater toward the outside tending to become
greatest in the sapwood when a round or a boxheart timber
dries fast it splits radially and as drying continues the cleft
widens partly on account of the greater tangential shrinkage and
also because the greater contraction of the outer fibres warps
the sections apart if a small hardwood stem is split while
green for a short distance at the end and placed where it can
dry out rapidly the sections will become bowshaped with the
concave sides out these various facts taken together explain
why for example an oak tie pole or log may split open its
entire length if drying proceeds rapidly and far enough initial
stresses in the living trees produce a similar effect when the
log is sawn into boards this is especially so in eucalyptus
globulus and to a less extent with any rapidly grown wood
the use of sshaped thin steel clamps to prevent large checks
and splits is now a common practice in this country with
crossties and poles as it has been for a long time in european
countries these devices are driven into the butts of the
timbers so as to cross incipient checks and prevent their
widening in place of the regular shook another of crimped iron
has been devised see fig 28 thin straps of iron with one
tapered edge are run between intermeshing cogs and crimped
after which they may be cut off any length desired the time for
driving sirons of either form is when the cracks first appear
illustration fig 28control of season checking by the use
of sirons photo by u s forest service
the tendency of logs to split emphasizes the importance of
converting them into planks or timbers while in a green
condition otherwise the presence of large checks may render
much lumber worthless which might have been cut out in good
condition the loss would not be so great if logs were perfectly
straightgrained but this is seldom the case most trees
growing more or less spirally or irregularly large pieces crack
more than smaller ones quartered lumber less than that sawed
through and through thin pieces especially veneers less than
thicker boards
in order to prevent cracks at the ends of boards small straps
of wood may be nailed on them or they may be painted this
method is usually considered too expensive except in the case
of valuable material squares used for shuttles furniture
gunstocks and tool handles should always be protected at the
ends one of the best means is to dip them into melted
paraffine which seals the ends and prevents loss of moisture
there another method is to glue paper on the ends in some
cases abroad paper is glued on to all the surfaces of valuable
exotic balks other substances sometimes employed for the
purpose of sealing the wood are grease carbolineum wax clay
petroleum linseed oil tar and soluble glass in place of
solid beams builtup material is often preferable as the
disastrous results of season checks are thereby largely overcome
or minimized
temperature
the effect of temperature on wood depends very largely upon the
moisture content of the wood and the surrounding medium if
absolutely dry wood is heated in absolutely dry air the wood
expands the extent of this expansion is denoted by a
coefficient corresponding to the increase in length or other
dimensions for each degree rise in temperature divided by the
original length or other dimension of the specimen the
coefficient of linear expansion of oak has been found to be
00000492 radial expansion 0000544 or about eleven times the
longitudinal spruce expands less than oak the ratio of radial
to longitudinal expansion being about six to one metals and
glass expand equally in all directions since they are
homogeneous substances while wood is a complicated structure
the coefficient of expansion of iron is 0000285 or nearly six
times the coefficient of linear expansion of oak and seven times
that of spruce50
footnote 50 see schlichs manual of forestry vol v rev
ed p 75
under ordinary conditions wood contains more or less moisture
so that the application of heat has a drying effect which is
accompanied by shrinkage this shrinkage completely obscures the
expansion due to the heating
experiments made at the yale forest school revealed the effect
of temperature on the crushing strength of wet wood in the case
of wet chestnut wood the strength decreases 042 per cent for
each degree the water is heated above 60 f in the case of
spruce the decrease is 032 per cent
the effects of high temperature on wet wood are very marked
boiling produces a condition of great pliability especially in
the case of hardwoods if wood in this condition is bent and
allowed to dry it rigidly retains the shape of the bend though
its strength may be somewhat reduced except in the case of very
dry wood the effect of cold is to increase the strength and
stiffness of wood the freezing of any free water in the pores
of the wood will augment these conditions
the effect of steaming upon the strength of crossties was
investigated by the us forest service in 1904 the conclusions
were summarized as follows
1 the steam at pressure up to 40 pounds applied for 4 hours
or at a pressure of 20 pounds up to 20 hours increases the
weight of ties at 40 pounds pressure applied for 4 hours and
at 20 pounds for 5 hours the wood began to be scorched
2 the steamed and saturated wood when tested immediately
after treatment exhibited weaknesses in proportion to the
pressure and duration of steaming see table xvi if allowed
to airdry subsequently the specimens regained the greater part
of their strength provided the pressure and duration had not
exceeded those cited under 1 subsequent immersion in water of
the steamed wood and dried specimens showed that they were
weaker than natural wood similarly dried and resoaked51
footnote 51 cir 39 experiments on the strength of treated
timber p 18

                                        table xvi                                         

                effect of steaming on the strength of green loblolly pine                 
                                forest service cir 39                                 

                  cylinder conditions                         strength                  
           
                       steaming                    static          impact             
             average  
 treatment                                 bending   compres   height    of the   
                                           modulus    sion     of drop     three   
            period  pressure  temperature    of      parallel  causing   strengths 
                                           rupture   to grain  complete            
                                                               failure             

                    lbs per               per cent  per cent  per cent  per cent  
             hrs   sq inch      f                                              
                                                     untreated wood  100            
                                                                                   
 steam        4                  230a     913      791      964       889   
 at            4        10        238        782      937      933       884   
 various       4        20        253        833      842      914       808   
 pressures     4        30        269        804      784      898       829   
               4        40        283        781      744      740       755   
               4        50        292        758      715      639       704   
               4       100        337        414      650      552       539   

 steam        1        20        257       1006      986      867       953   
 for           2        20        267        884      930     1070       961   
 various       3        20        260        900      936      841       892   
 periods       4        20        253        833      842      914       863   
               5        20        253        850      781      842       824   
               6        20        242        952      898      760       870   
              10        20        255        737      820      760       772   
              20        20        258        675      650      990       772   

 footnote a it will be noted that the temperature was 230 this is the maximum         
 temperature by the maximumtemperature recording thermometer and is due to the handling 
 of the exhaust valve the average temperature was that of exhaust steam                

3 a high degree of steaming is injurious to wood in strength
and spikeholding power the degree of steaming at which
pronounced harm results will depend upon the quality of the wood
and its degree of seasoning and upon the pressure temperature
of steam and the duration of its application for loblolly pine
the limit of safety is certainly 30 pounds for 4 hours or 20
pounds for 6 hours52
footnote 52 ibid p 21 see also cir 108 p 19 table
5
experiments made at the yale forest school showed that steaming
above 30 pounds gauge pressure reduces the strength of wood
permanently while wet from 25 to 75 per cent
preservatives
the exact effects of chemical impregnation upon the mechanical
properties of wood have not been fully determined though they
have been the subject of considerable investigation53 more
depends upon the method of treatment than upon the preservatives
used thus preliminary steaming at too high pressure or for too
long a period will materially weaken the wood see temperature
above
footnote 53 hatt w k experiments on the strength of
treated timber cir 39 us forest service 1906 p 31
the presence of zinc chloride does not weaken wood under static
loading although the indications are that the wood becomes
brittle under impact if the solution is too strong it will
decompose the wood
soaking in creosote oil causes wood to swell and accordingly
decreases the strength to some extent but not nearly so much so
as soaking in water54
footnote 54 teesdale clyde ii the absorption of creosote by
the cell walls of wood cir 200 u s forest service 1912 p
7
soaking in kerosene seems to have no significant weakening
effect55
footnote 55 tiemann hd effect of moisture upon the
strength and stiffness of wood bul 70 u s forest service
1907 pp 122123 tables 4344
part iii timber testing56
footnote 56 the methods of timber testing described here are
for the most part those employed by the u s forest service
see cir 38 rev ed 1909
working plan
preliminary to making a series of timber tests it is very
important that a working plan be prepared as a guide to the
investigation this should embrace 1 the purpose of the
tests 2 kind size condition and amount of material needed
3 full description of the system of marking the pieces 4
details of any special apparatus and methods employed 5
proposed method of analyzing the data obtained and the nature of
the final report great care should be taken in the preparation
of this plan in order that all problems arising may be
anticipated so far as possible and delays and unnecessary work
avoided a comprehensive study of previous investigations along
the same or related lines should prove very helpful in outlining
the work and preparing the report for sample working plan see
appendix
forms of material tested
in general four forms of material are tested namely 1 large
timbers such as bridge stringers car sills large beams and
other pieces five feet or more in length of actual sizes and
grades in common use 2 builtup structural forms and
fastenings such as builtup beams trusses and various kind of
joints 3 small clear pieces such as are used in compression
shear cleavage and small crossbreaking tests 4
manufactured articles such as axles spokes shafts
wagontongues crossarms insulator pins barrels and packing
boxes
as the moisture content is of fundamental importance see water
content above all standard tests are usually made in the
green condition another series is also usually run in an
airdry condition of about 12 per cent moisture in all cases
the moisture is very carefully determined and stated with the
results in the tables
size of test specimens
the size of the test specimen must be governed largely by the
purpose for which the test is made if the effect of a single
factor such as moisture is the object of experiment it is
necessary to use small pieces of wood in order to eliminate so
far as possible all disturbing factors if the specimens are too
large it is impossible to secure enough perfect pieces from one
tree to form a series for various tests moreover the drying
process with large timbers is very difficult and irregular and
requires a long period of time besides causing checks and
internal stresses which may obscure the results obtained
on the other hand the smaller the dimensions of the test
specimen the greater becomes the relative effect of the inherent
factors affecting the mechanical properties for example the
effect of a knot of given size is more serious in a small stick
than in a large one moreover the smaller the specimen the
fewer growth rings it contains hence there is greater
opportunity for variation due to irregularities of grain
tests on large timbers are considered necessary to furnish
designers data on the probable strength of the different sizes
and grades of timber on the market their coefficients of
elasticity under bending since the stiffness rather than the
strength often determines the size of a beam and the manner of
failure whether in bending fibre stress or horizontal shear it
is believed that this information can only be obtained by direct
tests on the different grades of car sills stringers and other
material in common use
when small pieces are selected for test they very often are
clear and straightgrained and thus of so much better grade
than the large sticks that tests upon them may not yield unit
values applicable to the larger sizes extensive experiments
show however 1 that the modulus of elasticity is
approximately the same for large timbers as for small clear
specimens cut from them and 2 that the fibre stress at
elastic limit for large beams is except in the weakest timbers
practically equal to the crushing strength of small clear pieces
of the same material57
footnote 57 bul 108 u s forest service tests of
structural timbers pp 5354
moisture  determination
in order for tests to be comparable it is necessary to know the
moisture content of the specimens at the zone of failure this
is determined from disks an inch thick cut from the timber
immediately after testing
in cases as in large beams where it is desirable to know not
only the average moisture content but also its distribution
through the timber the disks are cut up so as to obtain an
outside a middle and an inner portion of approximately equal
areas thus in a section 10 x 12 the outer strip would be one
inch wide and the second one a little more than an inch and a
quarter moisture determinations are made for each of the three
portions separately
the procedure is as follows
1 immediately after sawing loose splinters are removed and
each section is weighed
2 the material is put into a drying oven at 100 c 212 f
and dried until the variation in weight for a period of
twentyfour hours is less than 05 per cent
3 the disk is again carefully weighed
4 the loss in weight expressed in per cent of the dry weight
indicates the moisture content of the specimen from which the
specimen was cut
machine for static tests
the standard screw machines used for metal tests are also used
for wood but in the case of wood tests the readings must be
taken on the fly and the machine operated at a uniform speed
without interruption from beginning to end of the test this is
on account of the time factor in the strength of wood see
speed of testing machine below
the standard machines for static tests can be used for
transverse bending compression tension shear and cleavage a
common form consists of three main parts namely 1 the
straining mechanism 2 the weighing apparatus and 3 the
machinery for communicating motion to the screws
the straining mechanism consists of two parts one of which is a
movable crosshead operated by four sometimes two or three
upright steel straining screws which pass through openings in
the platform and bear upward on the bed of the machine upon
which the weighing platform rests as a fulcrum at the lower
ends of these screws are geared nuts all rotated simultaneously
by a system of gears which cause the movable crosshead to rise
and fall as desired
the stationary part of the straining mechanism which is used
only for tension and cleavage tests consists of a steel cage
above the movable crosshead and rests directly upon the weighing
platform the top of the cage contains a square hole into which
one end of the test specimen may be clamped the crosshead
containing a similar clamp for the other end in making tension
tests
for testing long beams a special form of machine with an
extended platform is used see fig 29
the weighing platform rests upon knife edges carried by primary
levers of the weighing apparatus the fulcrum being on the bed
of the machine and any pressure upon it is directly transmitted
through a series of levers to the weighing beam this beam is
adjusted by means of a poise running on a screw in operation
the beam is kept floating by means of another poise moved back
and forth by a screw which is operated by a hand wheel or
automatically the larger units of stress are read from the
graduations along the side of the beam while the intermediate
smaller weights are observed on the dial on the rear end of the
beam
the machine is driven by power from a shaft or a motor and is so
geared that various speeds are obtainable one man can operate
it
in making tests the operation of the straining screws is always
downward so as to bring pressure to bear upon the weighing
platform for tests in tension and cleavage the specimen is
placed between the top of the stationary cage and the movable
head and subjected to a pull for tests in transverse bending
compression and cleavage the specimen is placed between the
movable head and the platform and a direct compression force
applied
testing machines are usually calibrated to a portion of their
capacity before leaving the factory the delicacy of the
weighing levers is verified by determining the number of pounds
necessary to move the beam between the stops while a load of
1000 pounds rests on the platform the usual requirement is
that ten pounds should accomplish this movement
the size of machine suitable for compression tests on 2 x 2
sticks or for 2 x 2 beams with 26 to 36inch span has a
capacity of 30000 pounds
speed of testing machine
in instructions for making static tests the rate of application
of the stress ie the speed of the machine is given
because the strength of wood varies with the speed at which the
fibres are strained the speed of the crosshead of the testing
machine is practically never constant due to mechanical defects
of the apparatus and variations in the speed of the motor but
so long as it does not exceed 25 per cent the results will not
be appreciably affected in fact a change in speed of 50 per
cent will not cause the strength of the wood to vary more than 2
per cent58
footnote 58 see tiemann harry donald the effect of the speed
of testing upon the strength and the standardization of tests
for speed proc am soc for testing materials vol viii
philadelphia 1908
following are the formul used in determining the speed of the
movable head of the machine in inches per minute n
1 for endwise compression          n  z l
                                          z l2
2 for beams centre loading       n  
                                            6h
                                          z l2
3 for beams thirdpointloading   n  
                                           54h
  z  rate of fibre strain per inch of fibre length
  l  span of beam or length of compression specimen
  h  height of beam
the values commonly used for z are as follows
  bending large beams                      z  00007
  bending small beams                      z  00015
  endwise compressionlarge specimens      z  00015
  endwise compressionsmall               z  0003
  rightangled compressionlarge          z  0007
  rightangled compressionsmall          z  0015
