Repository: KotkaDK/MachineWriter

File: Data/The Mechanical Properties of Wood by Samuel J. Record.txt (part 6 of 8)
the mechanical properties of wood
  shearing parallel to the grain           z  0015
example at what speed should the crosshead move to give the
required rate of fibre strain in testing a small beam 2 x 2 x
30 span  28 substituting these values in equation 2
above
          00015 x 282
     n    01 inch per minute
              6 x 2
in order that tests may be intelligently compared it is
important that account be taken of the speed at which the stress
was applied in determining the basis for a ratio between time
and strength the rate of strain which is controllable and not
the ratio of stress which is circumstantial should be used in
other words the rate at which the movable head of the testing
machine descends and not the rate of increase in the load is to
be regulated this ratio to which the name speedstrength
modulus has been given may be expressed as a coefficient
which if multiplied into any proportional change in speed will
give the proportional change in strength this ratio is derived
from empirical curves see table xvii

 table xvii                                                                                table xvii                                                                                            

                            speedstrength moduli and relative increase in strength at rates of fibre strain increasing in geometrical ratio tiemann loc cit                              
                                                                            values in parentheses are approximate                                                                              

 rate of fibre strain                                                                                                                                                                    
   tenthousandths inch            23                      2                      6                     18                     54                    162                    486          
   per minute per inch                                                                                                                                                                    

 c  speed of crosshead                                                                                                                                                                  
 o    inches per minute        0000383                 000115                000345                00103                 00310                 00931                 279          
 m                                                                                                                                                                                       
 p 
 r  specimens             wet    dry    all    wet    dry    all    wet    dry    all    wet    dry    all    wet    dry    all    wet    dry    all    wet    dry    all  
 e 
 s  relative                                                                                                                                                                 
 s    crushing                                  1000  1000  1000  1034  1008  1015  1075  1027  1038  1139  1055  1079  1213  1083  1164  1288  1100 1189  
 i    strength                                                                                                                                                               
 o                                                                                                                                                                           
 n  speedstrength                              0017 00060009 0033  0012  0016  0047  0021  0029  0053  0027  0039  0060  0023  0049 005200150040
      modulus t                                                                                                                                                           

    speed of crosshead                                                                                                                                                                  
      inches per minute         00072                  00216                 00648                 0194                  0583                  175                   525          
 b                                                                                                                                                                                       
 e 
 n  specimens             wet    dry    all    wet    dry    all    wet    dry    all    wet    dry    all    wet    dry    all    wet    dry    all    wet    dry    all  
 d 
 i  relative                                                                                                                                                               
 n    crushing            974   990   982  1000  1000  1000  1051  1021  1037  1113  1058  1081  1179  1086  1127  1237  1096  1163  1263  1103  1189 
 g    strength                                                                                                                                                             
                                                                                                                                                                           
    speedstrength      00140005 0012  0033  0014  0026  0049  0026  0037  0053  0033  0038  0049  0014  0035  0038  0006  0025 002300040014
      modulus t                                                                                                                                                         

 notethe usual speeds of testing at the us forest service laboratory are at rates of fibre strain                                                                                           
 of 15 and 10 tenthousandths in per min per in for compression and bending respectively                                                                                                     

bending large beams
apparatus a static bending machine described above with a
special crosshead for thirdpoint loading and a long platform
bearing knifeedge supports is required see fig 29
illustration fig 29static bending test on large beam note
arrangement of wire and scale for measuring deflection also
method of applying load at thirdpoints
preparing the material standard sizes and grades of beams and
timbers in common use are employed the ends are roughly squared
and the specimen weighed and measured taking the
crosssectional dimensions midway of the length weights should
be to the nearest pound lengths to the nearest 01 inch and
crosssectional dimensions to the nearest 001 inch
marking and sketching the butt end of the beam is marked a
and the top end b while facing a the top side is marked
a the right hand b the bottom c the left hand d
sketches are made of each side and end showing 1 size
location and condition of knots checks splits and other
defects 2 irregularities of grain 3 distribution of
heartwood and sapwood and on the ends 4 the location of the
pith and the arrangement of the growth rings 5 number of
rings per inch and 6 the proportion of late wood
the number of rings per inch and the proportion of late wood
should always be determined along a radius or a line normal to
the rings the average number of rings per inch is the total
number of rings divided by the length of the line crossing them
the proportion of late wood is equal to the sum of the widths of
the late wood crossed by the line divided by the length of the
line rings per inch should be to the nearest 01 late wood to
the nearest 01 per cent
since in large beams a great variation in rate of growth and
relative amount of late wood is likely in different parts of the
section it is advisable to consider the cross section in three
volumes namely the upper and lower quarters and the middle
half the determination should be made upon each volume
separately and the average for the entire cross section
obtained from these results
at the conclusion of the test the failure as it appears on each
surface is traced on the sketches with the failures numbered
in the order of their occurrence if the beam is subsequently
cut up and used for other tests an additional sketch may be
desirable to show the location of each piece
adjusting specimen in machine the beam is placed in the
machine with the side marked a on top and with the ends
projecting equally beyond the supports in order to prevent
crushing of the fibre at the points where the stress is applied
it is necessary to use bearing blocks of maple or other hard
wood with a convex surface in contact with the beam roller
bearings should be placed between the bearing blocks and the
knife edges of the crosshead to allow for the shortening due to
flexure see fig 29 thirdpoint loading is used that is
the load is applied at two points onethird the span of the beam
apart see fig 30 this affords a uniform bending moment
throughout the central third of the beam
illustration fig 30two methods of loading a beam namely
thirdpoint loading upper and centre loading lower
measuring the deflection the method of measuring the
deflection should be such that any compression at the points of
support or at the application of the load will not affect the
reading this may be accomplished by driving a small nail near
each end of the beam the exact location being on the neutral
plane and vertically above each knifeedge support between
these nails a fine wire is stretched free of the beam and kept
taut by means of a rubber band or coiled spring on one end
behind the wire at a point on the beam midway between the
supports a steel scale graduated to hundredths of an inch is
fastened vertically by means of thumbtacks or small screws
passing through holes in it attachment should be made on the
neutral plane
the first reading is made when the scale beam is balanced at
zero load and afterward at regular increments of the load which
is applied continuously and at a uniform speed see speed of
testing machine above if desired however the load may be
read at regular increments of deflection the deflection
readings should be to the nearest 001 inch to avoid error due
to parallax the readings may be taken by means of a reading
telescope about ten feet distant and approximately on a level
with the wire a mirror fastened to the scale will increase the
accuracy of the readings if the telescope is not used as in all
tests on timber the strain must be continuous to rupture not
intermittent and readings must be taken on the fly the
weighing beam is kept balanced after the yield point is reached
and the maximum load and at least one point beyond it noted
log of the test the proper log sheet for this test consists
of a piece of crosssection paper with space at the margin for
notes see fig 32 the load in some convenient unit 1000 to
10000 pounds depending upon the dimensions of the specimen is
entered on the ordinates the deflection in tenths of an inch on
the absciss the increments of load should be chosen so as to
furnish about ten points on the stressstrain diagram below the
elastic limit
as the readings of the wire on the scale are made they are
entered directly in their proper place on the crosssection
paper in many cases a test should be continued until complete
failure results the points where the various failures occur are
indicated on the stressstrain diagram a brief description of
the failure is made on the margin of the log sheet and the form
traced on the sketches
disposal of the specimen two oneinch sections are cut from
the region of failure to be used in determining the moisture
content see moisture determination above a twoinch section
may be cut for subsequent reference and identification and
possible microscopic study the remainder of the beam may be cut
into small beams and compression pieces
calculating the results the formul used in calculating the
results of tests on large rectangular simple beams loaded at
third points of the span are as follows
              075 p
     1 j  
               b h
              l p1  075 w
     2 r  
                   b h2
              l p  075 w
     3 r  
                 b h2
               p1 l3
     4 e  
              47 d b h3
              087 p1 d
     5 s  
                  2 v
  b h l  breadth height and span of specimen inches
  d  total deflection at elastic limit inches
  p  maximum load pounds
  p1  load at elastic limit pounds
  e  modulus of elasticity pounds per square inch
  r  fibre stress at elastic limit pounds per sq inch
  r  modulus of rupture pounds per square inch
  s  elastic resilience or work to elastic limit inchpounds
        per cu in
  j  greatest calculated longitudinal shear pounds per square
        inch
  v  volume of beam cubic inches
  w  weight of the beam
in large beams the weight should be taken into account in
calculating the fibre stress in 2 and 3 threefourths of
the weight of the beam is added to the load for this reason
bending small beams
apparatus an ordinary static bending machine a steel ibeam
bearing two adjustable knifeedge supports to rest on the
platform and a special deflectometer are required see fig
31
illustration fig 31static bending test on small beam note
the use of the deflectometer with indicator and dial for
measuring the deflection also roller bearings between beam and
supports
preparing the material the specimens may be of any convenient
size though beams 2 x 2 x 30 tested over a 28inch span are
considered best the beams are surfaced on all four sides care
being taken that they are not damaged by the rollers of the
surfacing machine material for these tests is sometimes cut
from large beams after failure the specimens are carefully
weighed in grams and all dimensions measured to the nearest
001 inch if to be tested in a green or fresh condition the
specimens should be kept in a damp box or covered with moist
sawdust until needed no defects should be allowed in these
specimens
marking and sketching sketches are made of each end of the
specimen to show the character of the growth and after testing
the manner of failure is shown for all four sides in obtaining
data regarding the rate of growth and the proportion of late
wood the same procedure is followed as with large beams
adjusting specimen in machine the beam should be correctly
centred in the machine and each end should have a plate with
roller bearings between it and the support centre loading is
used between the movable head of the machine and the specimen
is placed a bearing block of maple or other hard wood the lower
surface of which is curved in a direction along the beam the
curvature of which should be slightly less than that of the beam
at rupture in order to prevent the edges from crushing into the
fibres of the test piece
measuring the deflection the method of measuring deflection
of large beams can be used for small sizes but because of the
shortness of the span and consequent slight deformation in the
latter it is hardly accurate enough for good work the special
deflectometer shown in fig 31 allows closer reading as it
magnifies the deflection ten times it rests on two small nails
driven in the beam on the neutral plane and vertically above the
supports the fine wire on the wheel at the base of the
indicator is attached to another small nail driven in the beam
on the neutral plane midway between the end nails all three
nails should be in place before the beam is put into the
machine the indicator is adjustable by means of a thumbscrew
at the base and is set at zero before the load is applied
deflections are read to the nearest 0001 inch for rate of
application of load see speed of testing machine above the
speed should be uniform from start to finish without stopping
readings must be made on the fly
log of the test the log sheets used for small beams see fig
32 are the same as for large sizes and the procedure is
practically identical the stressstrain diagram is continued to
or beyond the maximum load and in a portion of the tests should
be continued to sixinch deflection or until the specimen fails
to support a load of 200 pounds deflection readings for equal
increments of load are taken until well beyond the elastic
limit after which the scale beam is kept balanced and the load
read for each 01 inch deflection the load and deflection at
first failure the maximum load and any points of sudden change
should be shown on the diagram even though they do not occur at
one of the regular points a brief description of the failure
and the nature of any defects is entered on the log sheet
illustration fig 32sample log sheet giving full details
of a transverse bending test on a small pine beam
calculating the results the formul used in calculating the
results of tests on small rectangular simple beams are as
follows
              075 p
     1 j  
               b h
              15 p1 l
     2 r  
                b h2
              15 p l
     3 r  
              b h2
              p1 l3
     4 e  
              4 d b h3
              p1 d
     5 s  
                2 v
the same legend is used as in bending large beams the weight of
the beam itself is disregarded
endwise compression
apparatus an ordinary static testing machine and a
compressometer are required see fig 33
illustration fig 33endwise compression test showing
method of measuring the deformation by means of a
compressometer
preparing the material two classes of specimens are commonly
used namely 1 posts 24 inches in length and 2 small clear
blocks approximately 2 x 2 x 8 the specimens are surfaced on
all four sides and both ends squared smoothly and evenly they
are carefully weighed measured rate of growth and proportion
of late wood determined as in bending tests after the test a
moisture section is cut and weighed ordinarily these specimens
should be free from defects
sketching sketches are made of each end of the specimens to
show the character of the growth after testing the manner of
failure is shown for all four sides and the various parts of
the failure are numbered in the order of their occurrence
adjusting specimen in machine the compressometer collars are
adjusted the distance between them being 20 inches for the
posts and 6 inches for the blocks if the two ends of the blocks
are not exactly parallel a ballandsocket block can be placed
between the upper end of the specimen and the movable head of
the machine to overcome the irregularity if the blocks are true
they can simply be stood on end upon the platform and the
movable head allowed to press directly upon the upper end
measuring the deformation the deformation is measured by a
compressometer see fig 33 the latter registers to 0001
inch in the case of posts the compression between the collars
is communicated to the four points on the arms by means of brass
rods with short blocks as in fig 33 the points of the arms
are in direct contact with the collars the operator lowers the
fulcrum of the apparatus by moving the micrometer screws at such
a rate that the setscrew in the rear end of the upper lever is
kept barely touching the fixed arm below it being guided by a
bell operated by electric contact
log of the test the load is applied continuously at a uniform
rate of speed see speed of testing machine above readings
are taken from the scale of the compressometer at regular
increments of either load or compression the stressstrain
diagram is continued to at least one deformation point beyond
the maximum load and in event of sudden failure the direction
of the curve beyond the maximum point is indicated a brief
description of the failure is entered on the log sheet see
fig 34
illustration fig 34sample log sheet of an endwise
compression test on a short pine column
in short specimens the failure usually occurs in one or several
planes diagonal to the axis of the specimen if the ends are
more moist than the middle a crushing may occur on the extreme
ends in a horizontal plane such a test is not valid and should
always be culled if the grain is diagonal or the stress is
unevenly applied a diagonal shear may occur from top to bottom
of the test specimen such tests are also invalid and should be
culled when the plane or several planes of failure occurs
through the body of the specimen the test is valid it may
sometimes be advantageous to allow the extreme ends to dry
slightly before testing in order to bring the planes of failure
within the body this is a perfectly legitimate procedure
provided no drying is allowed from the sides of the specimen
and the moisture disk is cut from the region of failure
calculating the results the formul used in calculating the
results of tests on endwise compression are as follows
              p
     1 c  
              a
              p1
     2 c  
                a
              p1 l
     3 e  
                a d
              p d
     4 s  
              2 v
  c  crushing strength pounds per square inch
  c  fibre strength at elastic limit pounds per square inch
  a  area of cross section square inches
  l  distance between centres of collars inches
  d  total shortening at elastic limit inches
  v  volume of specimen cubic inches
remainder of legend as in bending large beams above
compression across the grain
apparatus an ordinary static testing machine a bearing
plate and a deflectometer are required see fig 35
illustration fig 35compression across the grain note
method of measuring the deformation by means of a
deflectomoter
preparing the material two classes of specimens are used
namely 1 sections of commercial sizes of ties beams and
other timbers and 2 small clear specimens with the length
several times the width sometimes small cubes are tested but
the results are hardly applicable to conditions in practice in
2 the sides are surfaced and the ends squared the specimens
are then carefully measured and weighed defects noted rate of
growth and proportion of late wood determined as in bending
tests see bending large beams above after the test a
moisture section is cut and weighed
sketching sketches are made as in endwise compression tests
see endwise compression above
adjusting specimen in machine the specimen is laid
horizontally upon the platform of the machine and a steel
bearing plate placed on its upper surface immediately beneath
the centre of the movable head for the larger specimens this
plate is six inches wide for the smaller sizes two inches
wide the plate in all cases projects over the edges of the test
piece and in no case should the length of the latter be less
than four times the width of the plate
measuring the deformation the compression is measured by
means of a deflectometer see fig 35 which after the first
increment of load is applied is adjusted by means of a small
set screw to read zero the actual downward motion of the
movable head corresponding to the compression of the specimen
is multiplied ten times on the scale from which the readings are
made
log of the test the load is applied continuously and at
uniform speed see speed of testing machine above until well
beyond the elastic limit the compression readings are taken at
regular load increments and entered on the crosssection paper
in the usual way usually there is no real maximum load in this
case as the strength continually increases as the fibres are
crushed more compactly together
calculating the results ordinarily only the fibre stress at
the elastic limit c is computed it is equal to the load at
elastic limit p1 divided by the area under the plate b
      p1  
 c   
        b    
shear along the grain
apparatus an ordinary static testing machine and a special
tool designed for producing single shear are required see
figs 36 and 37 this shearing apparatus consists of a solid
steel frame with set screws for clamping the block within it
firmly in a vertical position in the centre of the frame is a
vertical slot in which a squareedged steel plate slides freely
when the testing block is in position this plate impinges
squarely along the upper surface of the tenon or lip which as
vertical pressure is applied shears off
illustration fig 36vertical section of shearing tool
illustration fig 37front view of shearing tool with test
specimen and steel plate in position for testing
preparing the material the specimens are usually in the form
of small clear straightgrained blocks with a projecting tenon
or lip to be sheared off two common forms and sizes are shown
in figure 38 part of the blocks are cut so that the shearing
surface is parallel to the growth rings or tangential others
at right angles to the growth rings or radial it is important
that the upper surface of the tenon or lip be sawed exactly
parallel to the base of the block when the form with a tenon is
used the under cut is extended a short distance horizontally
into the block to prevent any compression from below
illustration fig 38two forms of shear test specimens
in designing a shearing specimen it is necessary to take into
consideration the proportions of the area of shear since if
the length of the portion to be sheared off is too great in the
direction of the shearing face failure would occur by
compression before the piece would shear inasmuch as the
endwise compressive strength is sometimes not more than five
times the shearing strength the shearing surface should be less
than five times the surface to which the load is applied this
condition is fulfilled in the specimens illustrated
shearing specimens are frequently cut from beams after testing
in this case the specific gravity dry proportion of late
wood and rate of growth are assumed to be the same as already
recorded for the beams in specimens not so taken these
quantities are determined in the usual way the shearedoff
portion is used for a moisture section
adjusting specimen in machine the test specimen is placed in
the shearing apparatus with the tenon or lip under the sliding
plate which is centred under the movable head of the machine
see fig 39 in order to reduce to a minimum the friction due
to the lateral pressure of the plate against the bearings of the
slot the apparatus is sometimes placed upon several parallel
steel rods to form a roller base a slight initial load is
applied to take up the lost motion of the machinery and the
beam balanced
illustration fig 39making a shearing test
log of the test the load is applied continuously and at a
uniform rate until failure but no deformations are measured
the points noted are the maximum load and the length of time
required to reach it sketches are made of the failure if the
failure is not pure shear the test is culled
the shearing strength per square inch is found by dividing the
                                                p  
maximum load by the crosssectional area  q   
                                                a  
impact test
apparatus there are several types of impact testing
machines59 one of the simplest and most efficient for use
with wood is illustrated in figure 40 the base of the machine
is 7 feet long 25 feet wide at the centre and weighs 3500
pounds two upright columns each 8 feet long act as guides for
the striking head at the top of the column is the hoisting
mechanism for raising or lowering the striking weights the
power for operating the machine is furnished by a motor set on
the top the hoistingmechanism is all controlled by a single
operating lever shown on the side of the column whereby the
striking weight may be raised lowered or stopped at the will
of the operator there is an automatic safety device for
stopping the machine when the weight reaches the top
footnote 59 for description of us forest service automatic
and autographic impact testing machine see proc am soc for
testing materials vol viii 1908 pp 538540
illustration fig 40impact testing machine
the weight is lifted by a chain one end of which passes over a
sprocket wheel in the hoisting mechanism on the lower end of
the chain is hung an electromagnet of sufficient magnetic
strength to support the heaviest striking weights when it is
desired to drop the striking weight the electric current is
broken and reversed by means of an automatic switch and current
breaker the height of drop may be regulated by setting at the
desired height on one of the columns a tripping pin which throws
the switch on the magnet and so breaks and reverses the current
there are four striking weights weighing respectively 50 100
250 and 500 pounds any one of which may be used depending
upon the desired energy of blow when used for compression tests
a flat steel head six inches in diameter is screwed into the
lower end of the weight for transverse tests a wellrounded
knife edge is screwed into the weight in place of the flat head
knife edges for supporting the ends of the specimen to be
tested are securely bolted to the base of the machine
the record of the behavior of the specimen at time of impact is
traced upon a revolving drum by a pencil fixed in the striking
head see fig 41 when a drop is made the pencil comes in
contact with the drum and is held in place by a spring the drum
is revolved very slowly either automatically or by hand the
speed of the drum can be recorded by a pencil in the end of a
tuning fork which gives a known number of vibrations per second
illustration fig 41drum record of impact bending test
one size of this machine will handle specimens for transverse
tests 9 inches wide and 6foot span the other 12 inches wide
and 8foot span for compression tests a free fall of about 65
feet may be obtained for transverse tests the fall is a little
less depending upon the size of the specimen
the machine is calibrated by dropping the hammer upon a copper
cylinder the axial compression of the plug is noted the energy
used in static tests to produce this axial compression under
stress in a like piece of metal is determined the external
energy of the blow ie the weight of the hammer x the
height of drop is compared with the energy used in static tests
at equal amounts of compression for instance
energy delivered impact test            35000 inchpounds
energy computed from static test        26400       
efficiency of blow of hammer            753 per cent
preparing the material the material used in making impact
tests is of the same size and prepared in the same way as for
static bending and compression tests bending in impact tests is
more commonly used than compression and small beams with
28inch span are usually employed
method in making an impact bending test the hammer is allowed
to rest upon the specimen and a zero or datum line is drawn the
hammer is then dropped from increasing heights and drum records
taken until first failure the first drop is one inch and the
increase is by increments of one inch until a height of ten
inches is reached after which increments of two inches are used
until complete failure occurs or 6inch deflection is secured
the 50pound hammer is used when with drops up to 68 inches it
is reasonably certain it will produce complete failure or 6inch
deflection in the case of all specimens of a species for all
other species a 100pound hammer is used
results the tracing on the drum see fig 41 represents the
actual deflection of the stick and the subsequent rebounds for
each drop the distance from the lowest point in each case to
the datum line is measured and its square in tenths of a square
inch entered as an abscissa on crosssection paper with the
height of drop in inches as the ordinate the elastic limit is
that point on the diagram where the square of the deflection
begins to increase more rapidly than the height of drop the
difference between the datum line and the final resting point
after each drop represents the set the material has received
the formul used in calculating the results of impact tests in
bending when the load is applied at the centre up to the elastic
limit are as follows
               3 w h l
     1 r  
              d b h2
              f s l2
     2 e  
                6 d h
               w h
     3 s  
              l b h
  h  height of drop of hammer including deflection inches
  s  modulus of elastic resilience inchpounds per cubic inch
  w  weight of hammer pounds
remainder of legend as in bending large beams above
hardness test abrasion and indentation
abrasion the machine used by the us forest service is a
modified form of the dorry abrasion machine see fig 42 upon
the revolving horizontal disk is glued a commercial sandpaper
known as garnet paper which is commonly employed in factories
in finishing wood
illustration fig 42abrasion machine for testing the
wearing qualities of woods
a small block of the wood to be tested is fixed in one clamp and
a similar block of some wood chosen as a standard as sugar
maple at 10 per cent moisture in the opposite and held
against the same zone of sandpaper by a weight of 26 pounds
each the size of the section under abrasion for each specimen
is 2 x 2 the conditions for wear are the same for both
specimens the speed of rotation is 68 revolutions a minute
the test is continued until the standard specimen is worn a
specified amount which varies with the kind of wood under test
a comparison of the wear of the two blocks affords a fair idea
of their relative resistance to abrasion
another method makes use of a sand blast to abrade the woods and
is the one employed in new south wales60 the apparatus
consists essentially of a nozzle through which sand can be
propelled at a high velocity against the test specimen by means
of a steam jet
footnote 60 see warren wh the strength elasticity and
other properties of new south wales hardwood timbers dept
for nsw sydney 1911 pp 8895
the wood to be tested is cut into blocks 3 x 3 x 1 and these
are weighed to the nearest grain just before placing in the
apparatus steam from the boiler at a pressure of about 43
pounds per square inch is ejected from a nozzle in such a way
that particles of fine quartz sand are caught up and thrown
violently against the block which is being rotated only
superheated steam strikes the block thus leaving the wood dry
the test is continued for two minutes after which the specimen
is removed and immediately weighed
by comparison with the original weight the loss from abrasion is
determined and by comparison with a certain wood chosen as a
standard a coefficient of wearresistance can be obtained the
amount of wear will vary more or less according to the surface
exposed and in these tests quartersawed material was used with
the edge grain to the blast
indentation the tool used for this test consists of a punch
with a hemispherical end or steel ball having a diameter of
0444 inch giving a surface area of onefourth square inch it
is fitted with a guard plate which works loosely until the
penetration has progressed to a depth of 0222 inch whereupon
it tightens see fig 43 the effect is that of sinking a ball
half its diameter into the specimen this apparatus is fitted
into the movable head of the static testing machine
illustration fig 43design of tool for testing the hardness
of woods by indentation
the wood to be tested is cut square with the grain into
rectangular blocks measuring 2 x 2 x 6 a block is placed on
the platform and the end of the punch forced into the wood at
the rate of 025 inch per minute the operator keeps moving the
small handle of the guard plate back and forth until it
tightens at this instant the load is read and recorded
two penetrations each are made on the tangential and radial
surfaces and one on each end of every specimen tested
in choosing the places on the block for the indentations effort
should be made to get a fair average of heartwood and sapwood
fine and coarse grain early and late wood
another method of testing by indentation involves the use of a
rightangled cone instead of a ball for details of this test as
used in new south wales see loc cit pp 8687
cleavage test
a static testing machine and a special cleavage testing device
are required see fig 44 the latter consists essentially of
two hooks one of which is suspended from the centre of the top
of the cage the other extended above the movable head
illustration fig 44design of tool for cleavage test
the specimens are 2 x 2 x 375 at one end a oneinch hole is
bored with its centre equidistant from the two sides and 025
inch from the end see fig 45 this makes the cross section
to be tested 2 x 3 some of the blocks are cut radially and
some tangentially as indicated in the figure
illustration fig 45design of cleavage test specimen
the free ends of the hooks are fitted into the notch in the end
of the specimen the movable head of the machine is then made to
descend at the rate of 025 inch per minute pulling apart the
hooks and splitting the block the maximum load only is taken
and the result expressed in pounds per square inch of width a
piece onehalf inch thick is split off parallel to the failure
and used for moisture determination
tension test parallel to the grain
since the tensile strength of wood parallel to the grain is
greater than the compressive strength and exceedingly greater
than the shearing strength it is very difficult to make
satisfactory tension tests as the head and shoulders of the
test specimen which is subjected to both compression and shear
must be stronger than the portion subjected to a pure tensile
stress
various designs of test specimens have been made the one first
employed by the division of forestry61 was prepared as
follows sticks were cut measuring 15 x 25 x 16 the
thickness at the centre was then reduced to threeeighths of an
inch by cutting out circular segments with a band saw this left
a breaking section of 25 x 0375 care was taken to cut the
specimen as nearly parallel to the grain as possible so that
its failure would occur in a condition of pure tension the
specimen was then placed between the plane wedgeshaped steel
grips of the cage and the movable head of the static machine and
pulled in two only the maximum load was recorded see fig 46
no 1
illustration fig 46designs of tension test specimens used
in united states
footnote 61 bul no 8 timber physics part ii 1893 p 7
the difficulty of making such tests compared with the minor
importance of the results is so great that they are at present
omitted by the us forest service a form of specimen is
suggested however and is as follows a rod of wood about one
inch in diameter is bored by a hollow drill from the stick to be
tested the ends of this rod are inserted and glued in
corresponding holes in permanent hardwood wedges the specimen
is then submitted to the ordinary tension test the broken ends
are punched from the wedges62 see fig 46 no 2
footnote 62 cir 38 instructions to engineers of timber
tests 1906 p 24
the form used by the department of forestry of new south
wales63 is as shown in fig 47 the specimen has a total
length of 41 inches and is circular in cross section on each
end is a head 4 inches in diameter and 7 inches long below each
head is a shoulder 85 inches long which tapers from a diameter
of 275 inches to 125 inches in the middle is a cylindrical
portion 125 inches in diameter and 10 inches long
illustration fig 47design of tension test specimen used in
new south wales
footnote 63 warren wh the strength elasticity and other
properties of new south wales hardwood timbers 1911 pp
5862
in making the test the specimen is fitted in the machine and an
extensometer attached to the middle portion and arranged to
record the extension between the gauge points 8 inches apart
the area of the cross section then is 1226 square inches and
the tensile strength is equal to the total breaking load applied
divided by this area
tension test at right angles to the grain
a static testing machine and a special testing device see fig
48 are required the latter consists essentially of two double
hooks or clamps one of which is suspended from the centre of
the top of the cage the other extended above the movable head
