Repository: KotkaDK/MachineWriter

File: Data/The Mechanical Properties of Wood by Samuel J. Record.txt (part 7 of 8)
the mechanical properties of wood
the specimens are 2 x 2 x 25 at each end a oneinch hole is
bored with its centre equidistant from the two sides and 025
inch from the ends this makes the cross section to be tested 1
x 2
illustration fig 48design of tool and specimen for testing
tension at right angles to the grain
the free ends of the clamps are fitted into the notches in the
ends of the specimen the movable head of the machine is then
made to descend at the rate of 025 inch per minute pulling the
specimen in two at right angles to the grain the maximum load
only is taken and the result expressed in pounds per inch of
width a piece onehalf inch thick is split off parallel to the
failure and used for moisture determination
torsion test64
footnote 64 wood is so seldom subjected to a pure stress of
this kind that the torsion test is usually omitted
apparatus the torsion test is made in a riehlemiller
torsional testing machine or its equivalent see fig 49
illustration fig 49making a torsion test on hickory
preparation of material the test pieces are cylindrical 15
inches in diameter and 18 inches gauge length with squared ends
4 inches long joined to the cylindrical portion with a fillet
the dimensions are carefully measured and the usual data
obtained in regard to the rate of growth proportion of late
wood location and kind of defects the weight of the
cylindrical portion of the specimen is obtained after the test
making the test after the specimen is fitted in the machine
the load is applied continuously at the rate of 22 per minute
a troptometer is used in measuring the deformation readings are
made until failure occurs the points being entered on the
crosssection paper the character of the failure is described
moisture determinations are made by the disk method
results the conditions of ultimate rupture due to torsion
appear not to be governed by definite mathematical laws but
where the material is not overstrained laws may be assumed
which are sufficiently exact for practical cases the formul
commonly used for computations are as follows
              51 m
     1 t  
              c3
              1146 t f
     2 g  
                 a c
  a  angle measured by troptometer at elastic limit in
        degrees
  c  diameter of specimen inches
  f  gauge length of specimen inches g  modulus of
        elasticity in shear across the grain pounds per square
        inch
  m  moment of torsion at elastic limit inchpounds
  t  outer fibre torsional stress at elastic limit pounds per
        square inch
special tests
spikepulling test
spikepulling tests apply to problems of railroad maintenance
and the results are used to compare the spikeholding powers of
various woods both untreated and treated with different
preservatives and the efficiency of various forms of spikes
special tests are also made in which the spike is subjected to a
transverse load applied repetitively by a blow
for details of tests and results see
cir 38  usfs instructions to engineers of timber tests
p 26 cir 46  usfs holding force of railroad spikes in
wooden ties bul 118 usfs prolonging the life of
crossties pp 3740
packing boxes
special tests on the strength of packing boxes of various woods
have been made by the us forest service to determine the
merits of different kinds of woods as box material with the view
of substituting new kinds for the more expensive ones now in
use the methods of tests consisted in applying a load along the
diagonal of a box an action similar to that which occurs when a
box is dropped on one of its corners the load was measured at
each onefourth inch in deflection and notes were made of the
primary and subsequent failures
for details of tests and results see
cir 47  usfs strength of packing boxes of various woods
cir 214 usfs tests of packing boxes of various forms
vehicle and implement woods
tests were made by the us forest service to obtain a better
knowledge of the mechanical properties of the woods at present
used in the manufacture of vehicles and implements and of those
which might be substituted for them tests were made upon the
following materials hickory buggy spokes see fig 5 hickory
and red oak buggy shafts wagon tongues douglas fir and
southern pine cultivator poles
details of the tests and results may be found in
cir 142 usfs tests on vehicle and implement woods
crossarms
in tests by the us forest service on crossarms a special
apparatus was devised in which the load was distributed along
the arm as in actual practice the load was applied by rods
passing through the pinholes in the arms nuts on these rods
pulled down on the wooden bearingblocks shaped to fit the upper
side of the arm the lower ends of these rods were attached to a
system of equalizing levers so arranged that the load at each
pinhole would be the same in all the tests the load was applied
vertically by means of the static machine
see cir 204 usfs strength tests of crossarms
other tests
many other kinds of tests are made as occasion demands one kind
consists of barrels and liquid containers matchboxes and
explosive containers these articles are subjected to shocks
such as they would receive in transit and in handling and also
to hydraulic pressure
one of the most important tests from a practical standpoint is
that of builtup structures such as compounded beams composed of
small pieces bolted together mortised joints wooden trusses
etc tests of this kind can best be worked out according to the
specific requirements in each case
appendix
sample working plan of the us forest service
mechanical properties of woods grown in the united states
working plan no 124
purpose of work
it is the general purpose of the work here outlined to provide
a reliable data for comparing the mechanical properties of
various species
b data for the establishment of correct strength functions
or working stresses
c data upon which may be based analyses of the influence on
the mechanical properties of such factors as
locality
distance of timber from the pith of the tree
height of timber in the tree
change from the green to the airdried condition etc
the mechanical properties which will be considered and the
principal tests used to determine them are as follows
strength and stiffness
  static bending
  compression parallel to grain
  compression perpendicular to grain
  shear
toughness
  impact bending
  static bending
  work to maximum load and total work
cleavability
  cleavage test
hardness
  modification of janka ball test for surface hardness
material
selection and number of trees
the material will be from trees selected in the forest by one
qualified to determine the species from each locality three to
five dominant trees of merchantable size and approximately
average age will be so chosen as to be representative of the
dominant trees of the species each species will eventually be
represented by trees from five to ten localities these
localities will be so chosen as to be representative of the
commercial range of the species trees from one to three
localities will be used to represent each species until most of
the important species have been tested
the 16foot butt log will be taken from each tree selected and
the entire merchantable hole of one average tree for each
species
field notes and shipping instructions
field notes as outlined in forma shipment description
manual of the branch of products will be fully and carefully
made by the collector the age of each tree selected will be
recorded and any other information likely to be of interest or
importance will also be made a part of these field notes each
log will have the bark left on it will be plainly marked in
accordance with directions given under detailed instructions
all material will be shipped to the laboratory immediately after
being cut no trees will be cut until the collector is notified
that the laboratory is ready to receive the material
detailed instructions
part of tree to be tested
a for determining the value of tree and locality and the
influence on the mechanical properties of distance from the
pith a 4foot bolt will be cut from the top end of each 16foot
butt log
b for investigating the variation of properties with the
height of timber in the tree all the logs from one average tree
will be used
c for investigating the effect of drying the wood the bolt
next below that provided for in a will be used in the case
of one tree from each locality
marking and grouping of material
the marking will be standard except as noted each log will be
considered a piece the piece numbers will be plainly marked
upon the butt end of each log by the collector the north side
of each log will also be marked
when only one bolt from a tree is used it will be designated by
the number of the log from which it is cut whenever more than
one bolt is taken from a tree each 4foot bolt or length of
trunk will be given a letter mark a b c etc beginning
at the stump
all bolts will be sawed into 212 x 212 sticks and the
sticks marked according to the sketch fig 50 the letters n
e s and w indicate the cardinal points when known when
these are unknown h k l and m will be used thus n5
k8 s7 m4 are stick numbers the letter being a part of the
stick number
illustration fig 50method of cutting and marking test
specimens
only straightgrained specimens free from defects which will
affect their strength will be tested
care of material
no material will be kept in the bolt or log long enough to be
damaged or disfigured by checks rot or stains
green material the material to be tested green will be kept
in a green state by being submerged in water until near the time
of test it will then be surfaced sawed to length and stored
in damp sawdust at a temperature of 70f as nearly as
practicable until time of test care should be taken to avoid
as much as possible the storage of green material in any form
airdry material the material to be airdried will be cut
into sticks 212 x 212 x 4 the ends of these sticks will
be paraffined to prevent checking this material will be so
piled as to leave an air space of at least onehalf inch on each
side of each stick and in such a place that it will be
protected from sunshine rain snow and moisture from the
ground the sticks will be surfaced and cut to length just
previous to test
order of tests
the order of tests in all cases will be such as to eliminate so
far as possible from the comparisons the effect of changes of
condition of the specimens due to such factors as storage and
weather conditions
the material used for determining the effect of height in tree
will be tested in such order that the average time elapsing from
time of cutting to time of test will be approximately the same
for all bolts from any one tree
tests on green material
the tests on all bolts except those from which a comparison of
green and dry timber is to be gotten will be as follows
static bending one stick from each pair a pair consists of
two adjacent sticks equidistant from the pith as n7 and n8
or h5 and h6
impact bending four sticks one to be taken from near the
pith one from near the periphery and two representative of the
cross section
compression parallel to grain one specimen from each stick
these will be marked 1 in addition to the number of the stick
from which they are taken
compression perpendicular to grain one specimen from each of
50 per cent of the static bending sticks these will be marked
2 in addition to the number of the stick from which they are
cut
hardness one specimen from each of the other 50 per cent of
the static bending sticks these specimens will be marked 4
shear six specimens from sticks not tested in bending or from
the ends cut off in preparing the bending specimens two
specimens will be taken from near the pith two from near the
periphery and two that are representative of the average
growth one of each two will be tested in radial shear and the
other in tangential shear these specimens will have the mark
3
cleavage six specimens chosen and divided just as those for
shearing these specimens will have the mark 5 for sketches
showing radial and tangential cleavage see fig 45
when it is impossible to secure clear specimens for all of the
above tests tests will have precedence in the order in which
they are named
tests to determine the effect of airdrying
these tests will be made on material from the adjacent bolts
mentioned in c under part of tree to be tested both bolts
will be cut as outlined above onehalf the sticks from each
bolt will be tested green the other half will be airdried and
tested the division of green and airdry will be according to
the following scheme
                     stick  numbers
lower bolt  1       4 5       8 9             tested
                                            etc    green
upper bolt     2 3       6 7       10        
lower bolt     2 3       6 7       10         airdried
                                            etc    and
upper bolt  1       4 5       8 9             tested
all green sticks from these two bolts will be tested as if they
were from the same bolt and according to the plan previously
outlined for green material from single bolts the tests on the
airdried material will be the same as on the green except for
the difference of seasoning
the material will be tested at as near 12 per cent moisture as
is practicable the approximate weight of the airdried
specimens at 12 per cent moisture will be determined by
measuring while green 20 per cent of the sticks to be airdried
and assuming their dry gravity to be the same as that of the
specimens tested green this 20 per cent will be weighed as
often as is necessary to determine the proper time of test
methods of test
all tests will be made according to circular 38 except in case
of conflict with the instructions given below
static bending the tests will be on specimens 2 x 2 x 30
on 28inch span load will be applied at the centre
in all tests the loaddeflection curve will be carried to or
beyond the maximum load in onethird of the tests the
loaddeflection curve will be continued to 6inch deflection or
till the specimen fails to support a 200pound load deflection
readings for equal increments of load will be taken until well
past the elastic limit after which the scale beam will be kept
balanced and the load read for each 01inch deflection the
load and deflection at first failure maximum load and points of
sudden change will be shown on the curve sheet even if they do
not occur at one of the regular load or deflection increments
impact bending the impact bending tests will be on specimens
of the same size as those used in static bending the span will
be 28 inches
the tests will be by increment drop the first drop will be 1
inch and the increase will be by increments of 1 inch till a
height of 10 inches is reached after which increments of 2
inches will be used until complete failure occurs or 6inch
deflection is secured
a 50pound hammer will be used when with drops up to 68 inches
it is practically certain that it will produce complete failure
or 6inch deflection in the case of all specimens of a species
for all other species a 100pound hammer will be used
in all cases drum records will be made until first failure also
the height of drop causing complete failure or 6inch deflection
will be noted
compression parallel to grain this test will be on specimens
2 x 2 x 8 in size on 20 per cent of these tests
loadcompression curves for a 6inch centrally located gauge
length will be taken readings will be continued until the
elastic limit is well passed the other 80 per cent of the tests
will be made for the purpose of obtaining the maximum load only
compression perpendicular to grain this test will be on
specimens 2 x 2 x 6 in size the bearing plates will be 2
inches wide the rate of descent of the moving head will be
0024 inch per minute the loadcompression curve will be
plotted to 01 inch compression and the test will then be
discontinued
hardness the tool shown in fig 43 an adaptation of the
apparatus used by the german investigator janka will be used
the rate of descent of the moving head will be 025 inch per
minute when the penetration has progressed to the point at
which the plate a becomes tight due to being pressed
against the wood the load will be read and recorded
two penetrations will be made on a tangential surface two on a
radial and one on each end of each specimen tested the choice
between the two radial and between the two tangential surfaces
and the distribution of the penetrations over the surfaces will
be so made as to get a fair average of heart and sap slow and
fast growth and spring and summer wood specimens will be 2 x
2 x 6
shear the tests will be made with a tool slightly modified
from that shown in circular 38 the speed of descent of head
will be 0015 inch per minute the only measurements to be made
are those of the shearing area the offset will be 18 inch
specimens will be 2 x 2 x 212 in size for definition of
offset and form of test specimen see fig 38
cleavage the cleavage tests will be made on specimens of the
form and size shown in fig 45 the apparatus will be as shown
in fig 44 the maximum load only will be taken and the result
expressed in pounds per inch of width the speed of the moving
head will be 025 inch per minute
moisture determinations
moisture determinations will be made on all specimens tested
except those to be photographed or kept for exhibit a 1inch
disk will be cut from near the point of failure of bending and
compression parallel specimens from the portion under the plate
in the case of the compression perpendicular specimens and from
the centre of the hardness test specimens the beads from the
shear specimens will be used as moisture disks in the case of
the cleavage specimens a piece 12 inch thick will be split off
parallel to the failure and used as a moisture disk
records
all records will be standard
photographs
cross sections
just before cutting into sticks the freshly cut end of at least
one bolt from each tree will be photographed a scale of inches
will be shown in this photograph
specimens
three photographs will be made of a group consisting of four 2
x 2 x 30 specimens chosen from the material from each
locality two of these specimens will be representative of
average growth one of fast and one of slow growth these
photographs will show radial tangential and end surfaces for
each specimen
failures
typical and abnormal failures of material from each site will be
photographed
disposition of material
the specimens photographed to show typical and abnormal failures
will be saved for purposes of exhibit until deemed by the person
in charge of the laboratory to be of no further value
shrinkage and specific gravity
appendix to working plan 124
purpose of work
it is the purpose of this work to secure data on the shrinkage
and specific gravity of woods tested under project 124 the
figures to be obtained are for use as average working values
rather than as the basis for a detailed study of the principles
involved
material
the material will be taken from that provided for mechanical
tests
radial and tangential shrinkage
specimens
preparation two specimens 1 inch thick 4 inches wide and 1
inch long will be obtained from near the periphery of each d
bolt these will be cut from the sectorshaped sections left
after securing the material for the mechanical tests or from
disks cut from near the end of the bolt they will be taken from
adjoining pieces chosen so that the results will be comparable
for use in determining radial and tangential shrinkage when a
disk is used care must be taken that it is green and has not
been affected by the shrinkage and checking near the end of the
bolt
one of these specimens will be cut with its width in the radial
direction and will be used for the determination of radial
shrinkage the other will have its width in the tangential
direction and will be used for tangential shrinkage these
specimens will not be surfaced
marking the shrinkage specimens will retain the shipment and
piece numbers and marks of the bolts from which they are taken
and will have the additional mark 7r or 7t according as
their widths are in the radial or tangential direction
shrinkage measurements the shrinkage specimens will be
carefully weighed and measured soon after cutting rings per
inch per cent sap and per cent summer wood will be measured
they will then be airdried in the laboratory to constant
weight and afterward ovendried at 100c 212f when they
will again be weighed and measured
volumetric shrinkage and specific gravity
specimens
selection and preparation four 2 x 2 x 6 specimens will be
cut from the mechanical test sticks of each d bolt also
from each of the composite bolts used in getting a comparison of
green and airdry one of these specimens will be taken from
near the pith and one from near the periphery the other two
will be representative of the average growth of the bolt the
sides of these specimens will be surfaced and the ends smooth
sawn
marking each specimen will retain the shipment piece and
stick numbers and mark of the stick from which it is cut and
will have the additional mark s
manipulation soon after cutting each specimen will be
weighed and its volume will be determined by the method
described below the rings per inch and per cent summer wood
where possible will be determined and a carbon impression of
the end of the specimen made it will then be airdried in the
laboratory to a constant weight and afterward ovendried at
100c when dry the specimen will be taken from the oven
weighed and a carbon impression of its end made while still
warm the specimen will be dipped in hot paraffine the volume
will then be determined by the following method
on one pan of a pair of balances is placed a container having in
it water enough for the complete submersion of the test
specimen this container and water is balanced by weights placed
on the other scale pan the specimen is then held completely
submerged and not touching the container while the scales are
again balanced the weight required to balance is the weight of
water displaced by the specimen and hence if in grams is
numerically equal to the volume of the specimen in cubic
centimetres a diagrammatic sketch of the arrangement of this
apparatus is shown in fig 51
illustration fig 51diagram of specific gravity apparatus
showing a balance with container c filled with water in
which the test block b is held submerged by a light rod
a which is adjustable vertically and provided with a sharp
point to be driven into the specimen
airdry specimens will be dipped in water and then wiped dry
after the first weighing and just before being immersed for
weighing their displacement all displacement determinations
will be made as quickly as possible in order to minimize the
absorption of water by the specimen
strength values for structural timbers
from cir 189 us forest service
the following tables bring together in condensed form the
average strength values resulting from a large number of tests
made by the forest service on the principal structural timbers
of the united states these results are more completely
discussed in other publications of the service a list of which
is given in bibliography part iii
the tests were made at the laboratories of the us forest
service in cooperation with the following institutions yale
forest school purdue university university of california
university of oregon university of washington university of
colorado and university of wisconsin
tables xviii and xix give the average results obtained from
tests on green material while tables xx and xxi give average
results from tests on airseasoned material the small
specimens which were invariably 2 x 2 in cross section were
free from defects such as knots checks and cross grain all
other specimens were representative of material secured in the
open market the relation of stresses developed in different
structural forms to those developed in the small clear specimens
is shown for each factor in the column headed ratio to 2 x
2 tests to determine the mechanical properties of different
species are often confined to small clear specimens the ratios
included in the tables may be applied to such results in order
to approximate the strength of the species in structural sizes
and containing the defects usually encountered when tests on
such forms are not available
a comparison of the results of tests on seasoned material with
those from tests on green material shows that without
exception the strength of the 2 x 2 specimens is increased by
lowering the moisture content but that increase in strength of
other sizes is much more erratic some specimens in fact show
an apparent loss in strength due to seasoning if structural
timbers are seasoned slowly in order to avoid excessive
checking there should be an increase in their strength in the
light of these facts it is not safe to base working stresses on
results secured from any but green material for a discussion of
factors of safety and safe working stresses for structural
timbers see the manual of the american railway engineering
association chicago 1911 a table from that publication
giving working unit stresses for structural timber is
reproduced in this book see table xxii

 table xviii                                                table xviii                                                            

                                                  bending tests on green material                                                  

                       sizes                              fs at el       m of r         m of e       calculated    
                  num   per    rings                                                          shear      
     species                       ber   cent    per  
                   cross    span  of     mois  inch   average  ratio  average  ratio  average  ratio  average  ratio 
                  section         tests   ture         per sq  to 2  per sq  to 2  per sq  to 2  per sq  to 2 
                                                        inch    by 2   inch    by 2   inch    by 2   inch    by 2 

                                                                                        1000                         
                   inches   ins                         lbs            lbs            lbs            lbs         
                                                                                                                      
 longleaf pine    12 by 12   138     4    286    97   4029    083   6710    074   1523    099     261    086 
                  10 by 16   168     4    268   167   6453     85   6453     71   1626    105     306    101 
                   8 by 16   156     7    284   146   3147     64   5439     60   1368     89     390    129 
                   6 by 16   132     1    403   218   4120     83   6460     71   1190     77     378    125 
                   6 by 10   180     1    310    62   3580     72   6500     72   1412     92     175     58 
                   6 by  8   180     2    270    82   3735     75   5745     63   1282     83     121     40 
                   2 by  2    30    15    339   141   4950    100   9070    100   1540    100     303    100 
 douglas fir       8 by 16   180   191    315   110   3968     76   5983     72   1517     95     269     81 
                   5 by  8   180    84    301   108   3693     71   5178     63   1533     96     172     52 
                   2 by 12   180    27    357   203   3721     71   5276     64   1642    103     256     77 
                   2 by 10   180    26    329   216   3160     60   4699     57   1593    100     189     57 
                   2 by  8   180    29    336   176   3593     69   5352     65   1607    101     171     51 
                   2 by  2    24   568    304   116   5227    100   9070    100   1540    100     303    100 
 douglas fir                                                                                                          
   firekilled   8 by 16   180    30    368   109   3503     80   4994     64   1531     94     330    119 
                   2 by 12   180    32    342   177   3489     80   5085     66   1624     99     247     89 
                   2 by 10   180    32    389   181   3851     88   5359     69   1716    105     216     78 
                   2 by  8   180    31    370   157   3403     78   5305     68   1676    102     169     61 
                   2 by  2    30   290    332   172   4360    100   7752    100   1636    100     277    100 
 shortleaf pine    8 by 16   180    12    395   121   3185     73   5407     70   1438    103     362    140 
                   8 by 14   180    12    458   127   3234     74   5781     75   1494    107     338    131 
                   8 by 12   180    24    522   118   3265     75   5503     71   1480    106     277    107 
                   5 by  8   180    24    478   115   3519     81   5732     74   1485    106     185     72 
                   2 by  2    30   254    517   136   4350    100   7710    100   1395    100     258    100 
 western larch     8 by 16   180    32    510   253   3276     77   4632     64   1272     97     298    111 
                   8 by 12   180    30    503   232   3376     79   5286     73   1331    102     254     94 
                   5 by  8   180    14    560   256   3528     83   5331     74   1432    109     169     63 
                   2 by  2    28   189    462   262   4274    100   7251    100   1310    100     269    100 
 loblolly pine     8 by 16   180    17    158    61   3094     75   5394     69   1406     98     383    144 
                   5 by 12   180    94    609    59   3030     74   5028     64   1383     96     221     83 
                   2 by  2    30    44    709    54   4100    100   7870    100   1440    100     265    100 
 tamarack          6 by 12   162    15    576   166   2914     75   4500     66   1202    105     255    111 
                   4 by 10   162    15    435   114   2712     70   4611     68   1238    108     209     91 
                   2 by  2    30    82    388   140   3875    100   6820    100   1141    100     229    100 
 western hemlock   8 by 16   180    39    425   156   3516     80   5296     73   1445    101     261     92 
                   2 by  2    28    52    518   121   4406    100   7294    100   1428    100     284    100 
 redwood           8 by 16   180    14    865   199   3734     79   4492     64   1016     96     300    121 
                   6 by 12   180    14    873   178   3787     80   4451     64   1068    100     224     90 
                   7 by  9   180    14    798   167   4412     93   5279     76   1324    125     199     80 
                   3 by 14   180    13    861   237   3506     74   4364     62     947     89     255    103 
                   2 by 12   180    12    709   186   3100     65   3753     54   1052     99     187     75 
                   2 by 10   180    13    558   200   3285     69   4079     58   1107    104     169     68 
                   2 by  8   180    13    638   215   2989     63   4063     58   1141    108     134     54 
                   2 by  2    28   157    755   191   4750    100   6980    100   1061    100     248    100 
 norway pine       6 by 12   162    15    503   125   2305     82   3572     69     987    103     201    117 
                   4 by 12   162    18    479   147   2648     94   4107     79   1255    131     238    138 
                   4 by 10   162    16    457   133   2674     95   4205     81   1306    136     198    115 
                   2 by  2    30   133    323   114   2808    100   5173    100     960    100     172    100 
 red spruce        2 by 10   144    14    325   219   2394     66   3566     60   1180    102     181     80 
                   2 by  2    26    60    373   213   3627    100   5900    100   1157    100     227    100 
 white spruce      2 by 10   144    16    407    93   2239     72   3288     63   1081    108     166     83 
                   2 by  2    26    83    583   102   3090    100   5185    100     998    100     199    100 

 notefollowing is an explanation of the abbreviations used in the foregoing tables                                           
    fs at el  fiber stress at elastic limit                                                                                  
    m of e  modulus of elasticity                                                                                              
    m of r  modulus of rupture                                                                                                 
    cr str at el  crushing strength at elastic limit                                                                         
    cr str at max ld  crushing strength at maximum load                                                                      


 table xix                                                         table xix                                                                   

                                                 compression and shear tests on green material                                                 

                                      compression                                      compression                           shear          
                                   parallel to grain                             perpendicular  to grain                                    
                 
                                          cr             cr                                    cr                             
     species                       per    str    m of   str                            per    str            per             
                  size of    no   cent   at      e      at max  stress           no   cent   at max   no   cent    shear   
                  specimen   of    of     e l   per     ld    area    height   of    of     ld      of    of     strength 
                            tests  mois  per     square  per                      tests  mois  per      tests  mois           
                                    ture  square  inch    square                           ture  square           ture           
                                          inch            inch                                   inch                            
 
                                                   1000                                                                         
                   inches                  lbs    lbs    lbs    inches  inches                  lbs                   lbs   
                                                                                                                                 
 longleaf pine     4 by 4     46    263   3480           4800   4 by 4      4     22    253     568     44    218      973  
                   2 by 2     14    347                   4400                                                                 
 douglas fir       6 by 6    515    307   2780   1181   3500   4 by 8     16    259    303     570    531    297      765  
                   5 by 6    170    309   2720   2123   3490                                                                 
                   2 by 2    902    298   3500   1925   4030                                                                 
 douglas fir                                                                                                                     
   firekilled   6 by 6    108    348   2620   1801   3290   6 by 8     16     24    337     368     77    358      631  
                   2 by 2    204    379                   3430                                                                 
 shortleaf pine    6 by 6     95    412   2514   1565   3436   5 by 8     16     12    377     361    179    470      704  
                   5 by 8     23    435   2241   1529   3423   5 by 8     14     12    428     366                          
                   2 by 2    281    514                   3570   5 by 8     12     24    530     325                          
                                                                   5 by 5      8     24    470     344                          
                                                                   2 by 2      2    277    485     400                          
 western larch     6 by 6    107    491   2675   1575   3510   6 by 8     16     22    436     417    179    407      700  
                   2 by 2    491    506   3026   1545   3696   6 by 8     12     20    402     416                          
                                                                   4 by 6      6     53    528     478                          
                                                                   4 by 4      4     30    504     472                          
 loblolly pine     8 by 8     14    634   1560     365   2140   8 by 4      8     16    672     392    121    832      630  
                   4 by 8     18    600   2430     691   3560   4 by 4      8     38    446     546                          
                   2 by 2     53    740                   3240                                                                 
 tamarack          6 by 7      4    499   2332   1432   3032                                            24    392      668  
                   4 by 7      6    277   2444   1334   3360                                                                 
                   2 by 2    165    368                   3190                                                                 
 western hemlock   6 by 6     82    466   2905   1617   3355   6 by 4      6     30    487     434     54    657      630  
                   2 by 2    131    556   2938   1737   3392                                                                 
 redwood           6 by 6     34    836   3194   1240   3882   6 by 8     16     13    867     473    148    842      742  
                   2 by 2    143    368   3490   1222   3980   6 by 6     12     14    830     424                          
                                                                   6 by 7      9     13    747     477                          
                                                                   6 by 3     14     13    756     411                          
                                                                   6 by 2     12     12    665     430                          
                                                                   6 by 2     10     11    550     423                          
                                                                   6 by 2      8     12    567     396                          
                                                                   2 by 2      2    186    755     569                          
 norway pine       6 by 7      5    290   1928     905   2404                                            20    267      589  
                   4 by 7      8    284   2154   1063   2652                                                                 
                   2 by 2    178    268                   2504                                                                 
 red spruce        2 by 2     58    354                   2750   2 by 2      2     43    318     310     30    320      758  
 white spruce      2 by 2     84    610                   2370   2 by 2      2     46    504     270     40    580      651  

 notefollowing is an explanation of the abbreviations used in the foregoing tables                                                       
    fs at el  fiber stress at elastic limit
